Repository: FahminaKabir/open_access_books_vectorization

# open_access_books_vectorization

This is the final project for software soft computing course. In this project, we used 53 copyright-free books from openlibra.com (a free and open-accessed online bookstore) to create a pre-processed corpus that we used in training a word to vector model. Language : python.
Contributors : -Fahmina Kabir. -Israt Tasnim.

File: text/37_Mechanics-of-Biomaterials.txt (part 4 of 17)
Mechanics of Biomaterials
To the best of our knowledge, the mechanical analysis of the lamellar structure of the media and
its contribution to the whole wall mechanics have not been considered before; as a result, we have
proposed a new approach to integrate the microstructure of the aortic media in a mechanical model.
In our study, the pair of Layers I and II defines the “lamellar unit” of the media. Approximately
60 lamellar units form the aortic media in the thoracic region of an adult human aorta [18,23].
Utilizing biaxial mechanical data and geometric measurements of stained tissue rings, the material
parameters of the proposed microstructural model are calculated, and the contributions of Layers I
and II to the overall mechanical behavior of the media are explored.
2. Materials and Methods
2.1. Surgical Procedures
In the thoracic region of the descending aorta, the diameter changes are minimal, and the
microstructural parameters, including the thickness and number of lamellae, do not vary notably.
Hence, samples of human descending thoracic aorta were used. Arterial samples were provided from
brain-dead patients after organ donation according to the Ethical Committee instructions of Masih
Daneshvari Hospital, the main site of organ donation and transplantation in Iran. Aortic samples
from three male donors, aged 25 (M25), 28 (M28) and 42 (M42) years, were used with special
attention to the medical history of the donors. None of the subjects had shown a cardiovascular
disorder and disease background. This is of particular relevance, since the mechanical properties
of mature and healthy aortic media are addressed. Tubes of 5–6 cm in length were cut just above the
diaphragm in the descending region of the aorta. Small branches were cropped carefully to achieve
undamaged and intact tissues (Figure 1a). Sections from these samples were prepared for biaxial tests,
and some adjacent blocks were extracted for histological staining.
2.2. Tissue Preparation
Aortic samples were preserved in phosphate-buffered saline (PBS) immediately after harvest and
transferred to our lab. Before tests, the adventitial and loose connective tissues were carefully
removed using a surgical scalpel (Figure 1). The remaining media-intima was submerged in PBS
and then refrigerated at 4 °C for the test, preferably within the same day. Prior to tests, samples were
allowed to reach room temperature.

37

Figure 1. (a) Removal of adventitial tissue; (b) resulting intima-media composite and
loose adventitial layer.
Cylinders with a height of 11 mm were cut, and 11 mm × 11 mm squares were extracted for biaxial
tests. Simultaneously, adjacent rings of 2–3 mm in height were cut to be used in histological staining.
2.3. Biaxial Testing
Biaxial testing of soft biological tissues is difficult, yet necessary, to fully comprehend the
mechanical characteristics due to the complex microstructure and resulting anisotropic nature of the
tissue. Such tests require a precise experimental setup, including the testing machine and attachment
of the tissue to the jaws of the testing apparatus. Some researchers used uniaxial test data to
characterize the mechanical properties [20,26]; others utilized a variety of biaxial tests, including
planar biaxial tests [27] or extension-inflation tests [8]. In the present study, we carried out planar
biaxial tests using a custom-made biaxial test apparatus consisting of four stepping motors to stretch
the samples, while two load-cells recorded the load magnitude during extensions (Figure 2a). We
used hooks to mount samples to the test machine. Such attachments are crucial to avoid unwanted
stress concentrations. To record displacements, four markers were used on the central part of the
square specimens, and a CCD camera was used to track the marker coordinates during the tests. The
tissue thickness was measured several times with a caliper, and the average thickness was used in
subsequent stress calculations. Considering homogeneous strain in the central region of the specimen,
the resulting force-displacement data for both of the test axes were converted to second Piola stress
and Green–Lagrange strain. The details of these conversions are provided in subsequent sections.

38

Figure 2. (a) A schematic of the sample under biaxial stretch; (b) Stained aortic media.
Dark regions in this tissue section denote elastic fibers (Layer I), and light colored
regions denote interlamellar zones, including collagen bundles, fine elastic fibers and
smooth muscle cells (SMCs) (Layer II); (c) Volume fraction computation steps,
including radial strip extraction, conversion to black and white and, finally, counting the
number of pixels of the dark (Layer I) and light (Layer II) areas, as well as finding their
proportion regarding the total number of pixels.
2.4. Histological Staining
In addition to biaxial test data, microstructural information, including dimensions and volume
fractions of lamellae, is required in constitutive modeling. The volume fraction of each type of layer
is based on the overall non-liquid phase, which contributes to the mechanical properties of the whole
structure. These features were extracted by histological staining of extracted samples from human
aorta. Sliced rings of aortic samples were first fixed in formalin, then paraffin-embedded and, finally,
cut into micron-height tubes using a microtome [27]. The resulting slices were stained and
investigated under light microscopy (Figure 2b). We used Verhoeff Van-Gieson (VVG) to stain
elastin sheets (Layer I) to be distinguished from adjacent layers [27]. After staining, slides were
photographed under a microscope, and the resultant images were processed by a MATLAB code to
find the volume fractions. To do so, images were converted to black and white, and after removal of
the artifacts, the percentage of the black (Layer I) and white (Layer II) zones were computed as the
volume fractions. To minimize location dependency, we measured and averaged the volume fraction
into six equally apart radial sites. Representative volume fraction computation steps are depicted in
Figure 2c.
2.5. Constitutive Equations and Parameter Estimation
Experimental force-displacement data were converted to stress-strain. The resulting stress–strain
response characterizes the mechanical behavior of the whole media. On the other hand, we assigned
strain energy functions (SEFs) to Layers I and II and proposed the SEF of the media based on
the SEFs of the layers. It should be noted that the SEFs of the layers are furnished with unknown
material parameters, which should be identified. The SEF of the media was differentiated to give
computational stress in terms of the mentioned material parameters. To evaluate these parameters,
we compared experimental and computational stresses and minimized their differences by
optimization of the material parameters through a nonlinear regression algorithm.

39
2.5.1. Theoretical Framework
Describing the nonlinear and anisotropic response of the arterial wall requires utilization of
continuum mechanics and hyperplastic models, due to the large deformations that arteries experience
in the physiological environment [28]. Arteries are assumed to be incompressible, because of the
high water content [29]. In a recent study, the degree of compressibility of different arteries has been
shown to be small, especially for elastic arteries [30]. The SEF for such materials depends only on
the deformation gradient F. Assuming that X and x denote the coordinates of the point in reference and
deformed configurations, respectively, the deformation gradient is given by:

F

wx
wX

(1)

Considering arteries as cylindrical tubes, it has been well described that axial, circumferential and
radial directions coincide with the principal axes of arteries [31]. In the principal directions, F is
represented by a diagonal matrix with components that are stretch ratios in the respective principal
directions, Equation (2). Axial (Ȝ1) and circumferential (Ȝ2) stretch ratios are calculated from
planar biaxial tests, and the radial component (Ȝ3) is given by the incompressibility constraint
( J det( F ) Ȝ1Ȝ 2 Ȝ3 1):

F

ª
«Ȝ
« 1
«0
«
«0
«
¬

0
Ȝ2
0

0
0
1
Ȝ1Ȝ 2

º
»
»
»
»
»
»
¼

(2)

SEFs are usually formulated as functions of left or right Green–Cauchy strain tensor ( B FF T
T
and C F F , respectively) invariants ( I 1 , I 2 and J ) [32] or a Green–Lagrange strain tensor
( E 1 (C  I ) ) [31], which are interrelated functions of the deformation gradient. The second
2
Piola stress for an incompressible material can be represented as [33]:

S

 pC 1  2

wW
wC

 pC 1 

wW
wE

(3)

where p is a Lagrange multiplier term to enforce incompressibility and W describes SEF. The
Lagrange multiplier parameter is determined from a boundary or pre-defined condition. In our case,
the out of plane component of stress is zero (plane stress assumption), and the term p is obtained
accordingly. After deriving the second Piola stress, other stress measures can be calculated and
utilized accordingly. Cauchy stress is obtained by transforming the second Piola stress into a deformed
configuration, which is given by:

ı

1
FSF T
J

(4)

40
Experimental marker coordinates in biaxial tests were used to calculate respective stretch ratios,
and subsequently, the deformation gradient tensor was formed. Then, the Green–Lagrange strain
1 2
(Ȝi  1) , Ei is used instead of Eii to denote diagonal elements of the Green–Lagrange
tensor ( Ei
2
strain tensor for simplicity) and the first invariant of right Green–Cauchy strain tensor
1
( I1 Ȝ12  Ȝ 22  2 2 ) were calculated for the time increments during the tests. Furthermore, the
Ȝ1 Ȝ 2
measured force per unit of the initial orthogonal cross-section of the tissue was calculated as the first
Piola stress (P); then, it is converted to the second Piola stress:
S

F 1P

(5)

In the following sections, the deformation variables (Green–Lagrange strain and the first invariant
of the right Green–Cauchy strain tensor) denote the experimental deformations. Parameter Sexp will
denote the stress obtained from the experiments.
2.5.2. Strain Energy Function
Appropriate types of SEF should be used for the media layers to evaluate the overall mechanical
behavior of the tissue. To present proper forms of SEF for media layers, a phenomenological
approach was adopted. It has been reported that the arterial elastin component is almost isotropic; hence,
a neo-Hookean constitutive model can adequately elucidate its mechanical behavior [25,34,35].
Since, in this study, Layer I represents elastic lamellae, which are made almost entirely of elastin,
neo-Hookean-type SEF was assigned to represent their mechanical behavior. Layer II, which is
mechanically dominated by collagen fibers, behaves nonlinearly, due to the non-homogeneous
distribution and gradual uncrimping of collagen fibers interwoven by fine elastic fibers and ground
substances [36]. The four-parameter exponential SEF, which was proposed by Fung et al. [37],
was used to simulate the mechanical performance of Layer II of the media. This function is capable
of representing the nonlinear, anisotropic and stiffening behavior of the collagen-embedded
biological materials and is described as “the most concise potential for biotissues” [38]. We assumed
the superimposed contribution of Layers I and II, i.e., Layers I and II act in parallel and contribute
proportional to their volume fractions of the media. The superimposed contribution of components is
widely used in arterial models [5,39]. Assigned forms of SEF to Layer I, Equation (6), Layer II,
Equation (7), and the entire media, Equation (8), are discussed as follows:

c1 ( I1  3)

(6)

c2 [exp(a1E12  a2 E22  2a3 E1E2 )  1]

(7)

WI

WII

Wmedia

f IWI  f IIWII

(8)

in which fI and fII represent volume fractions of Layers I and II of the overall non-liquid phase,
respectively, and W denotes the SEF for Layer I (WI), Layer II (WII) and the whole media (Wmedia).
Additionally, Ei stands for the Green–Lagrange strain and I 1 for the first invariant of the right
Green–Cauchy strain tensor. Furthermore, c1, c2, a1, a2, a3 are unknown material parameters.

41
Considering the concentric and parallel configurations of two layers and the fact that layers do not
detach during stretch within the physiological range, it is assumed that the deformations of Layers I
and II are equal to the deformation of the whole tissue, which is recorded during biaxial tests.
Bidirectional computational stresses for the whole media (Wmedia) can be obtained in terms of
layer stresses using Equations (3) and (8). Then, the following set of equations can be written for the
computational axial ( S a ) and circumferential ( S c ) stresses of layers and the whole wall:
a
°­ Scomp
® c
°̄ Scomp

f I SIa  f II SIIa
f I SIc  f II SIIc

(9)

The mechanical behavior of the media is expressed as a function of unknown material parameters
proposed for the layers, Equations (6) and (7). The volume fractions of the layers were determined
from image processing of the histological analysis, as described previously.
2.5.3. Parameter Estimation
To find the unknown material parameters, the obtained experimental data were approximated
with the proposed SEF in both circumferential and axial directions. Unknown material parameters
accommodating computational stresses were estimated, such that computational stresses could best
follow experimental stresses for the range of deformations (Ei, I1). A MATLAB code was developed
to search for the optimized set of unknown material parameters that can simultaneously best
interpolate experimental data in circumferential and axial directions. Nonlinear regression was
utilized to evaluate the error function as the squared difference of computational (Scomp) and
experimental (Sexp) stresses in a full range of experimental deformations, Equation (10). The material
parameters were updated in each iteration, till the minimum difference criterion was met.
e(c1 , c2 , a1 , a2 , a3 )

k

¦ ª¬(S
n 1

c
comp

c
a
a
 Sexp
 Sexp
) n2  ( Scomp
) n2 º¼

(10)

Parameter k is used to summate the difference over the full range of deformations.
3. Results
The nonlinear stress–strain responses calculated from the load-displacement data of human thoracic
aorta obtained from biaxial tensile tests are depicted in Figure 3 for the axial and circumferential
directions of all three test subjects. Comparing the respective strains, stiffer circumferential behavior
is observed. The results indicate that in the initial part of the curves, the stress is proportionally
increasing with the exerted strain up to a specific region, after which stress increases faster.
These responses were fitted with the proposed lamellar model, and the resultant material
parameters are delineated in Table 1. Goodness of fits were investigated for each case using the
coefficient of determination (R2) and are reported in the same Table. The computational stress
predicted by our model is plotted together with respective experimental data for one of the cases
(M25) in Figure 4 to visualize the ability of the model to describe the anisotropic behavior of the
aortic media. The same trend was reported for other cases. In addition, Figure 4 illustrates the
contribution of Layers I and II on the stress-strain response of the media. In lower strains, Layer I

42
bears higher stresses. By further straining, Layer II exceeds Layer I in stress. This pattern is observed
in both the axial and circumferential directions. The intersection point of layer stresses denotes the
equal contributions of them to the mechanical behavior of the whole media.
Axial Stress

Circumferential Stress

180

180
M25
M28
M42

140

140

120

120

100

100

80

80

60

60

40

40

20
0

20

a
0

0.1

M25
M28
M42

160

S(KPa)

S(KPa)

160

0.2

0.3

0.4

0.5

0

0.6

b
0

0.1

0.2

0.3

E

0.4

0.5

0.6

E

Figure 3. Stress-strain response obtained by biaxial tests: (a) axial and (b) circumferential
responses. At low strain ranges, similar responses of the three cases in the axial and
circumferential directions indicate that components leading to anisotropy do not
contribute significantly in this region.
Axial Stress

Circumferential Stress

180

180
Experimental data
Layer I
Layer II
Lamellar Model

160

160
140

120

120

100

100

S(KPa)

S(KPa)

140

80

80

60

60

40

40

20
0

a
0

0.1

0.2

Experimental data
Layer I
Layer II
Lamellar Model

0.3
E

0.4

0.5

0.6

20
0

b
0

0.1

0.2

0.3
E

0.4

0.5

0.6

Figure 4. Experimental stresses plotted together with computational stresses for M25
(male donor, aged 25), based on the evaluated material parameters. The contribution of
Layers I and II on the mechanical behavior of the media is depicted, as well, for the range
of experimental strains: (a) axial direction; (b) circumferential direction.
The computed volume fractions for Layers I and II utilizing image-processing are depicted in Table 1.
For M25 and M28, the same range of volume fractions are found. However, for the third case (M42),
representing a middle-aged subject, significant changes in the volume fractions are observed.
For this case, the volume fraction of Layer II is drastically (~20%) elevated compared to younger
subjects. This is in accordance with the effects of aging on the remodeling of the arterial wall due to

43
new collagen synthesis, which is inherent within Layer II [40]. Moreover, it has been shown that
aging is associated with decreased fibrillar crosslinks and changes in collagen fiber orientations in
addition to altered collagen content [41,42]. Nevertheless, with such considerable changes in the
microstructure, the stress levels of all three cases are similar.
Table 1. Computed volume fractions and obtained material parameters for the three cases tested.
Parameters

Cases
M25

M28

M42

fI (-)

0.2803 ± 0.0113

0.2711 ± 0.0100

0.2172 ± 0.0067

fII (-)

0.7197 ± 0.0113

0.7289 ± 0.0100

0.7828 ± 0.0067

c1 (kPa)

33.894

43.795

43.428

c2 (kPa)

35.877

15.692

46.627

a1 (-)

1.4655

1.9984

1.1188

a2 (-)

1.85712

2.2043

1.2865

a3 (-)

0.0473

0.0080

0.2265

0.9946

0.9761

0.9959

2

R (-)

4. Discussion
Distinct phases can be distinguished in the axial and circumferential stress-strain curves of the
arterial wall tissue [20,43] (Figure 3). At low strains, the stress–strain curve is nearly linear and
similar in both the axial and circumferential directions, indicating that components leading to
anisotropic behavior of the artery wall do not contribute significantly in this range. The results of our
lamellar model are in agreement with this fact, because at low strains, Layer I, which is assigned to
arterial elastin, bears higher stresses compared to Layer II (Figure 4). The obtained material
parameter for Layer I is consistent with recent investigations of the mechanical behavior of arterial
elastin [25,44]. In the initial part of the stress–strain curve, collagen fibers behave in a wavy and
crimped manner, and they remain almost inactive until further stretching, leading to their
load-bearing engagement [45]. Along with further strain, collagen fibers gradually uncrimp and
become engaged in the mechanical response, presumably described by the intersection of the
stress-strain curves of Layers I and II (Figure 4). Further straining results in their activation, which is
shown in the stress–strain curve of the media by a transition from a linear to a nonlinear response.
Increasing stiffness of Layer II is owed to the gradual recruitment of collagen fibers. In this range of
strain, Layers I and II contribute similarly to the mechanical behavior of the wall. The intersection
point of the stress curves of the layers in Figure 4 denotes the equal contributions of Layers I and II.
An interesting fact that can be inferred from Figure 4 is that the strain corresponding to the
intersection point in the circumferential direction is lower compared to the axial direction, showing
a stiffer circumferential response. This can indicate that more collagen fibers are aligned in the
circumferential direction compared to the axial direction. In recent studies, the preferred direction
of collagen fibers was inquired, and the same dominancy in circumferential direction has been
reported [13,24,46].

44
Physiologic ranges of strains in aorta are reported to be maximally 36% in the axial and 21.5% in
the circumferential direction [47]. Interestingly, these strains almost coincide with the intersection
points in Figure 4, indicating almost equal layer stresses in physiologic strains. In the last phase, most
of the collagen fibers are recruited [48], their behavior becomes dominant and the stress-strain
response of the whole media follows the contribution of Layer II.
The measured volume fractions, besides providing geometrical data for the current lamellar
model, can be used as an indicator of the structural changes in the lamellar structure of the media with
age progression. It should be noted that for a comprehensive judgment, more samples of differently
aged subjects should be investigated. Considering the drastic decrease observed in the volume
fraction of Layer I in M42, together with the similar mechanical responses at low strains for all three
cases, one can conclude that the elastin content of the media is mainly constant and increases in
volume for Layer II, and the inherent deviations in the orientation and density of collagen fibers [42]
are responsible for these changes. Unchanged elastin content and its decreased concentration in
aging is well published [49].
The proposed microstructural model integrates the isotropic nature of arterial elastin, the
anisotropic behavior of interstitial collagenous layers and their microstructural features simultaneously.
Such models give more appropriate estimates of the mechanical response of the aortic media
compared to conventional SEFs, such as the exponential function proposed by Fung et al. [37], since
the proposed model in this study incorporates a separate term (the neo-Hookean function that is
assigned to Layer I), which makes it more flexible to follow the nearly linear initial part of the
stress-strain curve together with the exponential and anisotropic behavior of the tissue after the onset
of collagen fiber activation (referred to as “biphasic behavior” in the literature [38]).
The lamellar model presented here is useful for establishing the roles of the micro-constituents of
aortic media on the macro-behavior; this model is capable of following arterial mechanical behavior
in its functional phases. The intended model provides some novel insights into the contributions of
elastin and collagen to the mechanical behavior of the whole media. Further investigation is required
in terms of the experiments and structural elements taken into account in the model. The mechanical
properties of elastin sheets, collagen bundles, SMCs and also the interaction of these components are
not fully understood, and novel experimental protocols are required. The accurate mechanical
properties of these components along with realistic geometry will lead to more accurate models and
new aspects of arterial mechanics.
5. Limitations
It was assumed that Layers I or II remain the same along the thickness of the media with the same
mechanical properties. This assumption is adequate for describing the mechanical response of elastin
sheets. However, as shown by advanced imaging techniques, such as second harmonic generation
and multi-photon microscopy, collagen fibers change their orientation and possibly diameter as we
move from the intimal side of the media towards the adventitia [22,50]. Since collagen is one of the
main contributors to the mechanical properties of the media, a more accurate model that accounts for
these alterations will lead to a better description of the mechanical properties. However, the proposed
approach, which focuses on the lamellar microstructure of the media, is potentially capable of

45
clarifying the underlying mechanics. Such models can describe the biomechanics of the arterial wall
in health and disease, as well as the remodeling of the arterial wall due to aging or hypertension,
based on the changes of the structural components.
6. Conclusions
In this study, a lamellar model of the arterial media based on both mechanical testing and
microstructural information is proposed, and related material parameters are obtained. Samples of
human thoracic aorta were examined biaxially to provide the mechanical data. Other required data,
such as the volume fractions of layers, were computed from images of stained aortic rings using
image processing techniques. Utilizing this new approach, some novel insights into the contribution
of the media’s microstructure to the mechanical response are provided, which can be summarized as:
x
x

Visualizing the contributions of Layers I and II for the range of physiologic and
supraphysiological deformations.
Providing an appropriate fit to biaxial test data of the aortic samples in both the axial and
circumferential directions for different functional phases, i.e., initial crimp and gradual
activation of collagen fibers. The model predictions were in good agreement with the
experimental data in both the circumferential and axial directions.

Compared to common microstructural models, the proposed approach in this study further
investigates the mechanical contribution of lamellar units to the bulk of aortic media and determines
how wall lamellae share functional loads. The proposed model in Equation (8) with the values of the
material parameters reported in Table 1 can be regarded as a new framework of arterial models to
investigate the physiological and pathological conditions of the arteries, such as aging.
Author Contributions
Hadi Taghizadeh contributed to the whole process of the preparation of tissues, staining,
mechanical tests, interpretation of the results and preparation of the manuscript. Mohammad
Tafazzoli-Shadpour supervised the whole procedure and also contributed to the data interpretation
and preparation of the manuscript. Mohammad B. Shadmehr contributed to the preparation of the
tissues, staining and imaging of stained tissue rings. Nasser Fatouraee contributed to mechanical
tests and data extraction.
Conflicts of Interest
The authors declare no conflict of interest.
References
1.

Humphrey, J.D. Mechanics of the arterial wall: Review and directions. Crit. Rev. Biomed. Eng.
1995, 23, 1–162.

46
2.

3.
4.
5.
6.

7.
8.

9.

10.
11.
12.
13.

14.
15.

16.
17.
18.

Nichols, M.; Townsend, N.; Luengo-Fernandez, R.; Leal, J.; Gray, A.; Scarborough, P.; Rayner, M.
European Cardiovascular Disease Statistics 2012; European Society of Cardiology: Brussels,
Belgium, 2012.
Takamizawa, K.; Hayashi, K. Strain energy density function and uniform strain hypothesis for
arterial mechanics. J. Biomech. 1987, 20, 7–17.
Schulze-Bauer, C.A.; Holzapfel, G.A. Determination of constitutive equations for human
arteries from clinical data. J. Biomech. 2003, 36, 165–169.
Gasser, T.C.; Ogden, R.W.; Holzapfel, G.A. Hyperelastic modelling of arterial layers with
distributed collagen fibre orientations. J. R. Soc. Interface 2006, 3, 15–35.
Haskett, D.; Johnson, G.; Zhou, A.; Utzinger, U.; Vande Geest, J. Microstructural
and biomechanical alterations of the human aorta as a function of age and location.
Biomech. Model. Mechanobiol. 2010, 9, 725–736.
Demiray, H.; Vito, R.P. A layered cylindrical–shell model for an aorta. Int. J. Eng. Sci. 1991, 29,
47–54.
Sommer, G.; Regitnig, P.; Koltringer, L.; Holzapfel, G.A. Biaxial mechanical properties of
intact and layer-dissected human carotid arteries at physiological and supraphysiological
loadings. Am. J. Physiol. Heart Circ. Physiol. 2010, 298, H898–H912.
Martufi, G.; Gasser, T.C. A constitutive model for vascular tissue that integrates fibril, fiber and
continuum levels with application to the isotropic and passive properties of the infrarenal aorta.
J. Biomech. 2011, 44, 2544–2550.
Zulliger, M.A.; Fridez, P.; Hayashi, K.; Stergiopulos, N. A strain energy function for arteries
accounting for wall composition and structure. J. Biomech. 2004, 37, 989–1000.
Maceri, F.; Marino, M.; Vairo, G. A unified multiscale mechanical model for soft collagenous
tissues with regular fiber arrangement. J. Biomech. 2010, 43, 355–363.
Tang, H.; Buehler, M.J.; Moran, B. A constitutive model of soft tissue: From nanoscale collagen
to tissue continuum. Ann. Biomed. Eng. 2009, 37, 1117–1130.
Marino, M.; Vairo, G. Multiscale elastic models of collagen bio-structures: From cross-linked
molecules to soft tissues. In Multiscale Computer Modeling in Biomechanics and Biomedical
Engineering; Springer: Berlin, Germany, 2013; pp. 73–102.
Wagenseil, J.E.; Mecham, R.P. Vascular extracellular matrix and arterial mechanics.
Physiol. Rev. 2009, 89, 957–989.
Qiu, H.; Zhu, Y.; Sun, Z.; Trzeciakowski, J.P.; Gansner, M.; Depre, C.; Resuello, R.R.G.;
Natividad, F.F.; Hunter, W.C.; Genin, G.M.; et al. Short communication: Vascular smooth
muscle cell stiffness as a mechanism for increased aortic stiffness with aging. Circ. Res. 2010,
107, 615–619.
Chen, H.; Zhao, X.; Lu, X.; Kassab, G. Non-linear micromechanics of soft tissues. Int. J.
Non-Linear Mech. 2013, 58, 79–85.
Fung, Y.C. Bio-viscoelastic solids. In Biomechanics; Springer: New York, NY, USA, 1981;
pp. 196–214.
Wolinsky, H.; Glagov, S. A lamellar unit of aortic medial structure and function in mammals.
Circ. Res. 1967, 20, 99–111.

47
19. Avolio, A.; Jones, D.; Tafazzoli-Shadpour, M. Quantification of alterations in structure and
function of elastin in the arterial media. Hypertension 1998, 32, 170–175.
20. Sokolis, D.P.; Kefaloyannis, E.M.; Kouloukoussa, M.; Marinos, E.; Boudoulas, H.;
Karayannacos, P.E. A structural basis for the aortic stress–strain relation in uniaxial tension.
J. Biomech. 2006, 39, 1651–1662.
21. Clark, J.M.; Glagov, S. Transmural organization of the arterial media. The lamellar unit
revisited. Arteriosclerosis 1985, 5, 19–34.
22. Dingemans, K.P.; Teeling, P.; Lagendijk, J.H.; Becker, A.E. Extracellular matrix of the human
aortic media: An ultrastructural histochemical and immunohistochemical study of the adult
aortic media. Anat. Rec. 2000, 258, 1–14.
23. Rhodin, J.A.G. Architecture of the vessel wall. In Handbook of Physiology, the Cardiovascular
System, Vascular Smooth Muscle; American Physiological Society: Bethesda, MD, USA, 1980;
Volume 2, pp. 1–31.
24. O’Connell, M.K.; Murthy, S.; Phan, S.; Xu, C.; Buchanan, J.; Spilker, R.; Dalman, R.L.;
Zarins, C.K.; Denk, W.; Taylor, C.A.; et al. The three-dimensional micro- and nanostructure of
the aortic medial lamellar unit measured using 3D confocal and electron microscopy imaging.
Matrix Biol. 2008, 27, 171–181.
25. Weisbecker, H.; Viertler, C.; Pierce, D.M.; Holzapfel, G.A. The role of elastin and collagen in
the softening behavior of the human thoracic aortic media. J. Biomech. 2013, 46, 1859–1865.
26. Karimi, A.; Navidbakhsh, M.; Shojaei, A.; Faghihi, S. Measurement of the uniaxial mechanical
properties of healthy and atherosclerotic human coronary arteries. Mater. Sci. Eng. C 2013, 33,
2550–2554.
27. Okamoto, R.J.; Wagenseil, J.E.; DeLong, W.R.; Peterson, S.J.; Kouchoukos, N.T.;
Sundt, T.M., 3rd. Mechanical properties of dilated human ascending aorta. Ann. Biomed. Eng.
2002, 30, 624–635.
28. Limbert, G. A mesostructurally-based anisotropic continuum model for biological soft
tissues—Decoupled invariant formulation. J. Mech. Behav. Biomed. Mater. 2011, 4, 1637–
1657.
29. Wolinsky, H.; Glagov, S. Comparison of abdominal and thoracic aortic medial structure in
mammals. Deviation of man from the usual pattern. Circ. Res. 1969, 25, 677–686.
30. Yosibash, Z.; Manor, I.; Gilad, I.; Willentz, U. Experimental evidence of the compressibility of
arteries. J. Mech. Behav. Biomed. Mater. 2014, 39, 339–354.
31. Chuong, C.J.; Fung, Y.C. Three-dimensional stress distribution in arteries. J. Biomech. Eng.
1983, 105, 268–274.
32. Delfino, A.; Stergiopulos, N.; Moore, J.E., Jr.; Meister, J.J. Residual strain effects on the stress
field in a thick wall finite element model of the human carotid bifurcation. J. Biomech. 1997, 30,
777–786.
33. Holzapfel, G.A. Nonlinear solid mechanics: A continuum approach for engineering science.
Meccanica 2002, 37, 489–490.

48
34. Agrawal, V.; Kollimada, S.A.; Byju, A.G.; Gundiah, N. Regional variations in the nonlinearity
and anisotropy of bovine aortic elastin. Biomech. Model. Mechanobiol. 2013, 12, 1181–1194.
35. Hollander, Y.; Durban, D.; Lu, X.; Kassab, G.S.; Lanir, Y. Constitutive modeling of coronary
arterial media—Comparison of three model classes. J. Biomech. Eng. 2011, 133,
doi:10.1115/1.4004249.
36. Driessen, N.J.; Bouten, C.V.; Baaijens, F.P. A structural constitutive model for collagenous
cardiovascular tissues incorporating the angular fiber distribution. J. Biomech. Eng. 2005, 127,
494–503.
37. Fung, Y.C.; Fronek, K.; Patitucci, P. Pseudoelasticity of arteries and the choice of its
mathematical expression. Am. J. Physiol. 1979, 237, H620–H631.
38. Holzapfel, G.A.; Weizsacker, H.W. Biomechanical behavior of the arterial wall and its
numerical characterization. Comput. Biol. Med. 1998, 28, 377–392.
39. Roy, S.; Boss, C.; Rezakhaniha, R.; Stergiopulos, N. Experimental characterization of the
distribution of collagen fiber recruitment. J. Biorheol. 2011, 24, 84–93.
40. Fleenor, B.S. Large elastic artery stiffness with aging: Novel translational mechanisms and
interventions. Aging Dis. 2013, 4, 76–83.
41. Sherratt, M.J. Tissue elasticity and the ageing elastic fibre. Age 2009, 31, 305–325.
42. Maceri, F.; Marino, M.; Vairo, G. Age-dependent arterial mechanics via a multiscale elastic
approach. Int. J. Comput. Methods Eng. Sci. Mech. 2013, 14, 141–151.
43. Roach, M.R.; Burton, A.C. The reason for the shape of the distensibility curves of arteries.
Can. J. Biochem. Physiol. 1957, 35, 681–690.
44. Lillie, M.A.; Shadwick, R.E.; Gosline, J.M. Mechanical anisotropy of inflated elastic tissue
from the pig aorta. J. Biomech. 2010, 43, 2070–2078.
45. Martufi, G.; Gasser, T.C. Turnover of fibrillar collagen in soft biological tissue with application
to the expansion of abdominal aortic aneurysms. J. R. Soc. Interface 2012, 9, 3366–3377.
46. Schriefl, A.J.; Zeindlinger, G.; Pierce, D.M.; Regitnig, P.; Holzapfel, G.A. Determination of
the layer-specific distributed collagen fibre orientations in human thoracic and abdominal aortas
and common iliac arteries. J. R. Soc. Interface 2012, 9, 1275–1286.
47. Debes, J.C.; Fung, Y.C. Biaxial mechanics of excised canine pulmonary arteries. Am. J. Physiol.
1995, 269, H433–H442.
48. Hill, M.R.; Duan, X.; Gibson, G.A.; Watkins, S.; Robertson, A.M. A theoretical and
non-destructive experimental approach for direct inclusion of measured collagen orientation and
recruitment into mechanical models of the artery wall. J. Biomech. 2012, 45, 762–771.
49. Tsamis, A.; Krawiec, J.T.; Vorp, D.A. Elastin and collagen fibre microstructure of the human
aorta in ageing and disease: A review. J. R. Soc. Interface 2013, 10, doi:10.1098/rsif.2012.1004.
50. Schriefl, A.J.; Wolinski, H.; Regitnig, P.; Kohlwein, S.D.; Holzapfel, G.A. An automated
approach for three-dimensional quantification of fibrillar structures in optically cleared soft
biological tissues. J. R. Soc. Interface 2013, 10, doi:10.1098/rsif.2012.0760.

Chapter 2:
Mechanics of Biomaterials

51

Highly Stretchable, Biocompatible, Striated Substrate Made
from Fugitive Glue
Wei Li, Tomas Lucioni, Xinyi Guo, Amanda Smelser and Martin Guthold
Abstract: We developed a novel substrate made from fugitive glue (styrenic block copolymer) that
can be used to analyze the effects of large strains on biological samples. The substrate has the
following attributes: (1) It is easy to make from inexpensive components; (2) It is transparent and can
be used in optical microscopy; (3) It is extremely stretchable as it can be stretched up to 700% strain;
(4) It can be micro-molded, for example we created micro-ridges that are 6 ȝm high and 13 ȝm wide;
(5) It is adhesive to biological fibers (we tested fibrin fibers), and can be used to uniformly stretch
those fibers; (6) It is non-toxic to cells (we tested human mammary epithelial cells); (7) It can tolerate
various salt concentrations up to 5 M NaCl and low (pH 0) and high (pH 14) pH values. Stretching of
this extraordinary stretchable substrate is relatively uniform and thus, can be used to test multiple
cells or fibers in parallel under the same conditions.
Reprinted from Materials. Cite as: Li, W.; Lucioni, T.; Guo, X.; Smelser, A.; Guthold, M. Highly
Stretchable, Biocompatible, Striated Substrate Made from Fugitive Glue. Materials 2015, 8,
3508-3518.
1. Introduction
Cells and other biological samples are often exposed to stresses and strains in their natural
environment, and these stresses and strains can have a significant biological effect. For example,
the growth of smooth muscle cells and the import of nuclear proteins are stimulated by strains [1],
and bone formation is stimulated in the presence of mechanical stimuli [2]. In the last few years,
strong evidence has emerged that cells are sensitive to the mechanical properties (e.g., stiffness) of
their environment. In a seminal paper, Engler et al. showed that the differentiation of stem cells is
influenced by substrate mechanical properties [3]. These researchers observed that stem cells will
differentiate into bone-like cells when grown on stiff substrates or into neuron-like cells when grown
on soft substrates. Moreover, mechanical strain plays an important role in stem cell differentiation
and function: global gene expression changes (for example, smooth muscle markers increase, cartilage
matrix decrease) when cells are aligned parallel to the strain axis [4]. Furthermore, intracellular
calcium oscillation in human mesenchymal stem cells is governed by mechanical tension [5] and
mesenchymal stem cell differentiation into vascular smooth muscle cells may be promoted by
uniaxial strain [6].
Similarly, biological fibers in the body are often exposed to stresses and strains. For example,
blood flow exerts stress on fibrin fibers during blood coagulation, and blood flow can affect the
structure of blood clots [7,8] and the interaction of fibrin fibers with platelets [9]. Elastin fibers [10],
which are found in the skin and lungs, experience strain during respiration and are very extensible;

52
collagen fibers, found in cartilage and connective tissue, experience strain during movement, but are
not as extensible [11].
Therefore, when investigating the behavior of biological samples in the lab, a stretchable substrate
is required in many situations. There are numerous devices and techniques to apply and test the effect
of stress and strains on cells. One example is traction force microscopy, which uses a stretchable
substrate. The migration of normal 3T3 (3-day transfer, inoculum 3 × 105 cells) cells can be detected
by using traction force microscopy, where the cell body was pulled forward by the dynamic traction
forces at the leading edge [12]. Shao et al. described a homemade cell stretching device to
demonstrate that external mechanical stretch plays a key role in regulating subcellular molecular
dynamics with the F-actin cytoskeleton [13]. Moore’s group used their stretching device to show that
phenotype modulation (alignment and altered mRNA expression) can be induced by stretching
10T1/2 (from Embryonic mesenchymal cell line) cells [14].
Nano- and microfiber properties are often measured by suspending fibers over microridges in a
substrate and then the fibers are manipulated with an Atomic Force Microscope (AFM) [15]. The
mechanical properties of different nanofibers have been determined by this method, such as fibrin
