Repository: FahminaKabir/open_access_books_vectorization

# open_access_books_vectorization

This is the final project for software soft computing course. In this project, we used 53 copyright-free books from openlibra.com (a free and open-accessed online bookstore) to create a pre-processed corpus that we used in training a word to vector model. Language : python.
Contributors : -Fahmina Kabir. -Israt Tasnim.

File: text/37_Mechanics-of-Biomaterials.txt (part 5 of 17)
Mechanics of Biomaterials
fibers [15,16], electrospun collagen fibers [17] and electrospun fibrinogen fibers [18]. This
sophisticated AFM technique allows for precise mechanical manipulations of nanofibers, and
numerous mechanical properties can be extracted with this technique. However, individual fibers are
pulled one at a time, which is tedious, time-consuming and not efficient. Varju et al. showed that a
strained blood clot lyses slower than an unstrained blood clot [19]. So, to investigate the effect of strain
on single fibrin fibers, an AFM could be used, but a technique that allows the investigation of
multiple fibers in parallel would be more efficient. With our novel, highly stretchable substrate, it is
possible to manipulate an array of single fibers simultaneously, instead of only one single fiber. This
facilitates investigations of the effect of strain on single biological nanofibers, such as collagen and
fibrin, and other nanofibers, such as electrospun nanofibers [18], that are used in biomedical
engineering applications.
Besides investigating biological samples, stretchable substrates may also be used in flexible
electronics. Stretchable materials can serve as substrates, onto which circuits and electronics are
engineered [20,21]. Other times, conducting materials are injected into the substrate [22,23]. Often
these materials have a rather low stretch limit, just a little above 100% [24]. However, some
applications may require significantly higher elongations. Another drawback of current stretchable
devices, like bio-Microelectromechanical systems (bioMEMS) [25,26] and traction force
microscopy [12], is the high cost of these devices.
In this paper, we report tests on fugitive glue (a styrenic block copolymer), which is
extraordinarily stretchable (up to a 750% strain). It also is very inexpensive, easy to obtain and easy
to handle. Moreover, it can be molded into microstructures, and presumably many other shapes.
Furthermore, it is transparent (for use in optical microscopy), it can withstand extreme environments,
like strong acids/bases (between pH 0 and 14), it is compatible with salt solutions and biological
samples (fibrin fibers), and it is non-toxic to cells.

53
2. Results
2.1. Stability
2.1.1. Mechanical Stability and Stretchability
We found the substrate to be mechanically stable (it kept its original shape and length) even when
stretched to about 250% (detailed experimental conditions are given in Section 4. In our 24-h test,
it kept its original shape in air at room temperature. Therefore, we kept the stretching percentage at
around 250% in the following experiments. In the most extreme case we tested, the substrate could
be stretched to around 750%, but it was only mechanically stable for 10 min. These experiments
demonstrate that substrates formed from fugitive glue are extremely extensible and hold their
shapes for long enough time periods to do many biological and other experiments. The extensibility far
exceeds that of other common materials used in recently described stretching devices, such as
Polydimethylsiloxane (PDMS) [20], Poly-ethylene-terephthalate (PET) [27], Polyimide (PI) [28]
and silicone [29]. A concentrated strain of 107% has been reported on a soft, thin PDMS film area in
microsupercapacitor arrays [20]. PET substrates coated with an acrylic primer can be stretched to
over 70% without breaking [27]. None of these materials can be stretched to several times their
original length. In separate experiments, we also tested PDMS (Sylgard 184 Silicone Elastomer Kit,
10:1 mix ratio, Dow Corning, Midland, MI, USA), Norland optical adhesive 81 (Norland Products
Incorporated, Cranbury, NJ, USA) and silicone (GE Silicone II, Kitchen and Bath Caulk, clear color,
purchased at Home Depot, Atlanta, GA, USA); they were all significantly stiffer than fugitive glue
and significantly less extensible.
A familiar example of fugitive glue is its common use to attach credit cards to paper (credit card
glue), and it can be easily stretched to several times its original length.
Fugitive glue is a styrenic block copolymer, a type of thermoplastic elastomer. Their mechanical
properties, which are similar to rubber, stem from their microstructure. Microscopically, styrenic
block copolymers consist of two hard polystyrene end blocks that are connected by a soft,
elastomeric midblock (linker), typically made of polybutadiene or polyisoprene.
2.1.2. pH Tolerance Test
Some experiments require extreme pH values, so the ability of a substrate to tolerate highly
acidic and basic surroundings can become important. We, therefore, also tested the pH tolerance
of our fugitive glue substrate from pH 0 to pH 14. Some polymers may degrade at these extreme
environments, e.g., polyanhydrides degrades at high pH values [30], poly(dl-lactide-co-glycolic
acid)-methoxypoly (ethyleneglycol) (PLGA-mPEG) microparticles show degradation in strong acid
and base [31]. However, our stretchable substrate made from fugitive glue maintained its mechanical
and chemical stability under both highly acidic and basic environments for up to at least 1.5 h. There
was no discernable degradation (by visual inspection under a microscope with a 40× objective lens)
and the shape of the grooves and ridges was not affected (Figure 1).

54

Ridge

Groove

Figure 1. pH Tolerance Test. (A) Initial image right after adding pH. (B), (C), (D), (E)
Images taken after 1.5 h incubation at pH 0, 4, 10, 14. The images before and after adding
solutions are at different locations of the same sample. Some crystals formed in the
pH 14 solution, probably due to the high Na+ concentration, but the substrate appears
unaffected by the solution.
2.1.3. Salt Solution Tolerance Test
For biological and non-biological experiments, different salt solutions may be applied to the
substrate. So, it is also important to test if this material can withstand different salt solutions. We
selected two commonly used salts, NaCl and MgCl2, at very high concentrations (near their
solubility), reasoning that if fugitive glue can withstand such extremely high salt concentrations, it
should also be able to withstand lower salt concentrations. In this experiment, a 5 M NaCl solution
and a (2.5 M NaCl + 2.5 M MgCl2) solution were applied to the stretchable substrate. After 4 h, no
salt deposits and no deformation or degradation of the ridges and grooves were observed (Figure 2).
In summary, the stretchable substrate made from fugitive glue can accommodate a broad range of
solution conditions that may be found in many experiments.
Ridge

Groove

Figure 2. Salt Solution Tolerance Test. (A) Initial image that was taken right after adding
salt solution to the substrate. (B) and (C) Images of the substrate after a 4 h-incubation
with 5 M NaCl and (2.5M NaCl + 2.5M MgCl2) solutions. The images before and after
adding salt solution are at different locations of the same sample.

55
2.2. Bio-Compatibility
2.2.1. Cell Growth on Fugitive Glue Substrate
Since many biological samples are exposed to stress and strains in their environment, we tested
if our stretchable fugitive glue substrate is suitable for biological samples. We tested cells and
biological fibers. First, we tested if this material is toxic to cells. Human Mammary Epithelial Cells
(HMECs) were grown on fugitive glue for 48 h (Figure 3A,B). Cells were well attached and grew
well on the fugitive glue substrate. Thus, it appears that fugitive glue is suitable as a cell substrate.
About 85% of cells are alive (stained green), whereas about 15% of cells are dead (stained red).

A

B

Figure 3. Human mammary epithelial cells grown on fugitive glue substrate.
(A) Differential Interference Contrast (DIC) images of cells; (B) Fluorescence images
(20× objective lens) of live cells (stained green) and dead cells (stained red) of same field
of view as in (A).
2.2.2. Fibrin Fiber Formed on Fugitive Glue Substrate
Besides cells, we also tested if our fugitive glue substrate is compatible with biological fibers.
Fibrin fibers are the major structural and mechanical component of a blood clot. They have an
average diameter of about 130 nm. Fibrin fibers form from fibrin monomers, the activated form of
the blood protein, fibrinogen. Fibrinogen gets converted to fibrin by thrombin in the last step of the
coagulation cascade. Fibrin fibers can be easily formed in the lab, by adding thrombin to fibrinogen.
In previous work, we have determined various mechanical properties of single fibrin fibers, such as
their stiffness, extensibility and elasticity [15,16]. As shown in Figure 4A, fibrin fibers form well
on this substrate, and they strongly adhere to the substrate. We did not observe any slipping or
detachment, even at over two-fold extensions (Figure 4B). Since fibrin fibers experience stress
during blood circulation [7,8], there is a strong interest in investigating fibrin fiber mechanical
properties. Our stretchable substrate provides a novel approach for these investigations.

56

Figure 4. Fibrin fibers on the unstretched substrate (A), and stretched substrate (268%)
(B). The substrate has imprinted ridges and grooves. The width of the groove is 13.5 ȝm
(before stretching), and 36.2 ȝm (after stretching).
3. Discussion
We have described and tested a highly stretchable substrate made from fugitive glue, a styrenic
block copolymer. It is moldable, transparent to visible light (usable as a substrate in optical
microscopy), tolerant to high and low pH values and salt concentrations, and compatible with
biological cells and fiber samples. Compared to other devices that are used to apply strain to
biological samples on the microscale, it is among the least expensive and easiest to handle and
manufacture. Other devices include bio-Microelectromechanical systems (BioMEMS) and some
home-made stretching devices.
BioMEMS are MEMS devices for biological applications, which are manufactured using similar
microfabrication techniques as those used to create integrated circuits. They are usually used in
biosensors, pacemakers, immunoisolation capsules, and drug delivery systems [32]. BioMEMS have
been used to apply strain to adherent fibroblasts and detect the de-adhesion force [25], and to test cell
force responses: strongly linear, reversible, and repeatable under large stretches [26].
Some home-made devices have also been used to apply external strain to biological systems.
For example, Heo et al. applied input pressure (air input) from underneath to a PDMS layer, so that
the cells on the layer can be stretched [33]. Another novel stretching device is based on the movement of
computer-controlled, piezoelectrically actuated pins of a refreshable Braille display underneath a
sample to generate strain on a elastometric PDMS membrane’s top surface. The Braille pins could
provide 20%–25% maximal strain in the radial direction [34]. Yang’s group used a force sensor
probe coated with biomolecules to stretch cells [35]. Wipff et al. used PDMS as the elastic membrane,
mixed with tracking particles to monitor the degree of substrate expansion under stretch [36].
All these are examples of well-suited devices for biological stretch experiments on a micrometer
scale. Many have a limited stretching range (around 20%–30%), since they use PDMS. Our
stretchable substrate is a good substrate choice when large strains are required, since it is extremely
extensible (about 750%). It is also less stiff than PDMS, and can be stretched manually.

57
4. Experimental Section
4.1. Stretchable Substrate Preparation
The stretchable substrate was made from fugitive pressure sensitive adhesive (Surebonder
AT-10154 Hot Melt, Hotmelt.com, Edina, MN 55439, www.hotmelt.com); this type of glue is also
called hot melt pressure sensitive adhesive or, colloquially, credit card glue. Chemically, this
adhesive is a styrenic block copolymer. A drop of hot fugitive glue was placed onto the surface of
a microscope cover glass slide (No. 1.5, 24 mm × 60 mm) (Fisherbrand, Pittsburgh, PA, USA) from
a Surebonder PRO100 Hot Melt Gun (Hotmelt.com, Edina, MN 55439, www.hotmelt.com).
Immediately afterward, a rectangular PDMS (Polydimethylsiloxane) (6 mm × 8 mm) stamp with
imprinted grooves and ridges was pressed into the glue. After it cooled down and dried (4 min), the
PDMS stamp was peeled off, leaving ridges and grooves in the fugitive glue (width and height of the
ridges was 6.5 ȝm, width of the grooves was 13.5 ȝm, measured by scanning electron microscope
(SEM, Amray 1810, AMRAY, Bedford, MA, USA) in a previous publications [18]. Next, the
imprinted fugitive glue substrate was manually stretched to the desired length, as follows. The
imprinted substrate was carefully peeled off the glass cover slide, then manually stretched to a
specific length, and anchored back down again. For anchoring we used Adhesive Squares (

1
1
inch ×
2
2

inch Adhesive Squares™ RS Industrial, Inc., Buford, GA, USA) as follows. The squares, which are about
1 cm × 1 cm where stretched into a string of about 15 cm. This string was then used to tie down the two
sides by wrapping them around the cover glass as shown in Figure 5.

A

B

C
Adhesive String

Stretched Fugitive Glue Substrate
1 cm

1 cm

Figure 5. Setup of stretchable substrate. (A) Schematic of forming fugitive glue with
ridges and grooves; (B) Photograph of fugitive glue substrate with ridges and grooves;
(C) Photograph of stretched substrate.
4.2. pH and Salt Solution Tolerance Test
400 ȝL solutions with different pH values and salt concentrations were deposited onto the surface
of the stretchable substrate and left for 1.5 h at room temperature. The following solutions were used
(all solutions from Fisher Scientific, Pittsburgh, PA, USA): 1 N HCl (pH 0), pH 4 buffer solution

58
(pH-meter calibration solution, Potassium Acid Phthalate), pH 10 buffer solution (pH-meter
calibration solution, Boric Acid-Potassium Chloride-Sodium Hydroxide buffer), 1 N NaOH (pH 14),
5 M NaCl (Sigma-Aldrich, St. Louis, MO, USA), 5 M MgCl2 (Sigma-Aldrich). Microscope images
were taken before and after the tests with an inverted optical microscope (Axio Observer D1, Zeiss,
Thornwood, NY, USA) with a 40× objective lens.
4.3. Fibrin Fibers
An 18 ȝL solution of purified human fibrinogen (Enzyme Research Laboratories, South Bend, IN,
final concentration 1 mg/mL) was placed onto the surface of the stretchable substrate. Then 2 ȝL of
thrombin (Enzyme Research Laboratories, South Bend, IN, final concentration 0.1 NIH (National
Institute of Health) units/mL) were added into it and kept in a wet environment at room temperature for
1 h. After that, a skin (part of the clot) on this solution was peeled off with a pipette tip to reduce the
density of the clot before imaging. Fibrin fibers on the stretchable substrate were kept continuously
in fibrin buffer (140 mM NaCl, 10 mM, Hepes, 5 mM CaCl2, pH 7.4).
4.4. Cell Growth
For the cell growth experiments, we used a flat (instead of a striated) substrate made from fugitive
glue. Glass bottom dishes (Willcowells, Amsterdam, The Netherlands) of size 35 mm × 2 mm were
purchased and assembled in the lab. A drop of hot fugitive glue was placed onto the surface of a petri
dish, then a PDMS stamp with flat surface was pressed into the glue and removed after 4 min.
Human mammary epithelial cells (HMECs) were purchased from Lonza (Lonza Group Ltd,
Walkersville, MD, USA) and used within 6 passages from their original state from Lonza. HMECs
were cultured in Mammary Epithelial Cell Growth Medium–MEGM (Lonza) with 0.4% bovine
pituitary extract (BPE) (Lonza), according to the distributor’s recommendations. Cells were cultured
and maintained in a culture incubator at 37 ºC with 5% CO2. Pictures were taken 48 h after the cells
were seeded (Figure 3).
4.5. Cell Viability Assay
The cell viability assay was done by using LIVE/DEAD Viability/Cytotoxicity Kit (Life
Technologies, Grand Island, NY, USA). 400 ȝL of 1 ȝM Calcein AM (acetomethoxy derivate of
calcein) (used to stain live cells, ex/em~495 nm/515 nm) and 400 ȝL of 10 ȝM Ethidium homodimer-1
(used to stain dead cells, ex/em~495 nm/635 nm) were added into the petri dish with cells prepared
as described above and incubated for 15–20 min. Green fluorescence indicated the activity of
intracellular esterases present in live cells, and red fluorescence indicated the loss of cell membrane
integrity in dead cells. Fluorescence images of live and dead cells and Differential Interference
Contrast (DIC) images of cells were taken with a Nikon Eclipse Ti, 20× objective, NA 0.75.

59
Acknowledgments
We thank Ching-Wan Yip for taking pictures of our stretchable substrate. This work was
supported by grants from the National Science Foundation (CMMI-1106105) and the Wake Forest
University Translational Science Center (CG0006-U01078, CG0006-U01508), and the Wake Forest
University Center for Molecular Communication and Signaling (CG0005-U01057).
Author Contributions
Wei Li and Tomas Lucioni performed all experiments, except the cell growth experiments, and
wrote the manuscript. Xinyi Guo, Amanda Smelser and Wei Li performed the cell experiments and
cell viability assay. Martin Guthold supervised the experiments and edited the manuscript.
Conflicts of Interest
The authors declare no conflict of interest.
References
1.

2.

3.
4.
5.

6.
7.
8.

9.

Richard, M.N.; Deniset, J.F.; Kneesh, A.L.; Blackwood, D.; Pierce, G.N. Mechanical stretching
stimulates smooth muscle cell growth, nuclear protein import, and nuclear pore expression
through mitogen-activated protein kinase activation. J. Biol. Chem. 2007, 282, 23081–23088.
Klein-Nulend, J.; Bacabac, R.G.; Bakker, A.D. Mechanical Loading and How it Affects Bone
Cells: The Role of the Osteocyte Cytoskeleton in Maintaining Our Skeleton. Eur. Cells Mater.
2012, 24, 278–291.
Engler, A.J.; Sen, S.; Sweeney, H.L.; Discher, D.E. Matrix elasticity directs stem cell lineage
specification. Cell 2006, 126, 677–689.
Kurpinski, K.; Chu, J.; Hashi, C.; Li, S. Anisotropic mechanosensing by mesenchymal stem
cells. Proc. Natl. Acad. Sci. USA 2006, 103, 16095–16100.
Kim, T.J.; Sun, J.; Lu, S.Y.; Qi, Y.X.; Wang, Y.X. Prolonged Mechanical Stretch Initiates
Intracellular Calcium Oscillations in Human Mesenchymal Stem Cells. PLoS ONE 2014,
9, e109378.
Park, J.S.; Chu, J.S.F.; Cheng, C.; Chen, F.Q.; Chen, D.; Li, S. Differential effects of equiaxial
and uniaxial strain on mesenchymal stem cells. Biotechnol. Bioeng. 2004, 88, 359–368.
Gersh, K.C.; Edmondson, K.E.; Weisel, J.W. Flow rate and fibrin fiber alignment.
J. Thromb. Haemost. 2010, 8, 2826–2828.
Campbell, R.A.; Aleman, M.M.; Gray, L.D.; Falvo, M.R.; Wolberg, A.S. Flow profoundly
influences fibrin network structure: Implications for fibrin formation and clot stability in
haemostasis. Thromb. Haemost. 2010, 104, 1281–1284.
Weiss, H.J.; Turitto, V.T.; Baumgartner, H.R. Role Of Shear Rate and Platelets in Promoting
Fibrin Formation on Rabbit Subendothelium. Studies Utilizing Patients With Quantitative and
Qualitative Platelet Defects. J. Clin. Investig. 1986, 78, 1072–1082.

60
10. Lemos, M.; Pozo, R.M.K.; Montes, G.S.; Saldiva, P.H.N. Organization of collagen and elastic
fibers studied in stretch preparations of whole mounts of human visceral pleura. Ann. Anat.
Anat. Anz. 1997, 179, 447–452.
11. Römgens, A.M.; van Donkelaar, C.C.; Ito, K. Contribution of collagen fibers to the compressive
stiffness of cartilaginous tissues. Biomech. Model. Mechanobiol. 2013, 12, 1221–1231.
12. Munevar, S.; Wang, Y.L.; Dembo, M. Traction force microscopy of migrating normal and H-ras
transformed 3T3 fibroblasts. Biophys. J. 2001, 80, 1744–1757.
13. Shao, Y.; Tan, X.Y.; Novitski, R.; Muqaddam, M.; List, P.; Williamson, L.; Fu, J.P.; Liu, A.P.
Uniaxial cell stretching device for live-cell imaging of mechanosensitive cellular functions.
Rev. Sci. Instrum. 2013, 84, 114304, doi:10.1063/1.4832977.
14. Richardson, W.J.; Metz, R.P.; Moreno, M.R.; Wilson, E.; Moore, J.E. A Device to Study the
Effects of Stretch Gradients on Cell Behavior. J. Biomech. Eng. 2011, 133, 101008,
doi:10.1115/1.4005251.
15. Liu, W.; Carlisle, C.R.; Sparks, E.A.; Guthold, M. The mechanical properties of single fibrin
fibers. J. Thromb. Haemost. 2010, 8, 1030–1036.
16. Liu, W.; Jawerth, L.M.; Sparks, E.A.; Falvo, M.R.; Hantgan, R.R.; Superfine, R.; Lord, S.T.;
Guthold, M. Fibrin fibers have extraordinary extensibility and elasticity. Science 2006, 313, 634,
doi:10.1126/science.1127317.
17. Carlisle, C.R.; Coulais, C.; Guthold, M. The mechanical stress–strain properties of single
electrospun collagen type I nanofibers. Acta Biomater. 2010, 6, 2997–3003.
18. Baker, S.; Sigley, J.; Helms, C.C.; Stitzel, J.; Berry, J.; Bonin, K.; Guthold, M. The mechanical
properties of dry, electrospun fibrinogen fibers. Mater. Sci. Eng. C 2012, 32, 215–221.
19. Varjú, I.; Sótonyi, P.; Machovich, R.; Szabó, L.; Tenekedjiev, K.; Silva, M.M.C.G.; Longstaff, C.;
Kolev, K. Hindered dissolution of fibrin formed under mechanical stress. J. Thromb. Haemost.
2011, 9, 979–986.
20. Hong, S.Y.; Yoon, J.; Jin, S.W.; Lim, Y.; Lee, S.J.; Zi, G.; Ha, J.S. High-Density, Stretchable,
All-Solid-State Microsupercapacitor Arrays. ACS Nano 2014, 8, 8844–8855.
21. Lim, B.Y.; Yoon, J.; Yun, J.; Kim, D.; Hong, S.Y.; Lee, S.-J.; Zi, G.; Ha, J.S. Biaxially
stretchable, integrated array of high performance microsupercapacitors. ACS Nano 2014, 8,
11639–11650.
22. Lazarus, N.; Meyer, C.D.; Bedair, S.S.; Nochetto, H.; Kierzewski, I.M. Multilayer liquid
metal
stretchable
inductors.
Smart
Mater.
Struct.
2014,
23,
085036,
doi:10.1088/0964-1726/23/8/085036.
23. Robinson, A.; Aziz, A.; Liu, Q.; Suo, Z.; Lacour, S.P. Hybrid stretchable circuits on silicone
substrate. J. Appl. Phys. 2014, 115, 143511, doi:10.1063/1.4871279.
24. Xu, P.; Mark, J.E. Elasticity Measurements on Bimodal Networks in Elongation and
Compression: Networks Crosslinked in Solution and Studied Unswollen, and Networks
Crosslinked in the Undiluted State and Studied Swollen. Polymer 1992, 33, 1843–1848.
25. Serrell, D.B.; Oreskovic, T.L.; Slifka, A.J.; Mahajan, R.L.; Finch, D.S. A uniaxial bioMEMS
device for quantitative force-displacement measurements. Biomed. Microdevices 2007, 9, 267–
275.

61
26. Yang, S.Y.; Saif, T. Reversible and repeatable linear local cell force response under large
stretches. Exp. Cell Res. 2005, 305, 42–50.
27. Sim, G.D.; Won, S.; Jin, C.Y.; Park, I.; Lee, S.B.; Vlassak, J.J. Improving the stretchability of
as-deposited Ag coatings on poly-ethylene-terephthalate substrates through use of an acrylic
primer. J. Appl. Phys. 2011, 109, 073511, doi:10.1063/1.3567917.
28. Jahanshahi, A.; Salvo, P.; Vanfleteren, J. Stretchable biocompatible electronics by embedding
electrical circuitry in biocompatible elastomers. In Proceedings of the 2012 IEEE Annual
Conference on Engineering in Medicine and Biology Society, San Diego, CA, USA, 28 August
2012; pp. 6007–6010.
29. Habrard, F.; Patscheider, J.; Kovacs, G. Stretchable Metallic Electrodes for Electroactive
Polymer Actuators. Adv. Eng. Mater. 2014, 16, 1133–1139.
30. Leong, K.W.; Brott, B.C.; Langer, R. Bioerodible Polyanhydeides as Drug-Carrier Matrices. I.
Characterization, Degradation, and Release Characteristics. J. Biomed. Mater. Res. 1985, 19,
941–955.
31. Li, J.; Jiang, G.Q.; Ding, F.X. The effect of pH on the polymer degradation and drug release
from PLGA-mPEG microparticles. J. Appl. Polym. Sci. 2008, 109, 475–482.
32. Grayson, A.C.R.; Shawgo, R.S.; Johnson, A.M.; Flynn, N.T.; Li, Y.W.; Cima, M.J.; Langer, R.
A BioMEMS review: MEMS technology for physiologically integrated devices. Proc. IEEE
2004, 92, 6–21.
33. Heo, Y.J.; Kan, T.; Iwase, E.; Matsumoto, K.; Shimoyama, I. Stretchable cell culture platforms
using micropneumatic actuators. Micro Nano Lett. 2013, 8, 865–868.
34. Kamotani, Y.; Bersano-Begey, T.; Kato, N.; Tung, Y.C.; Huh, D.; Song, J.W.; Takayama, S.
Individually programmable cell stretching microwell arrays actuated by a Braille display.
Biomaterials 2008, 29, 2646–2655.
35. Yang, S.; Saif, M.T.A. Microfabricated Force Sensors and Their Applications in the Study of
Cell Mechanical Response. Exp. Mech. 2009, 49, 135–151.
36. Wipff, P.J.; Majd, H.; Acharya, C.; Buscemi, L.; Meister, J.J.; Hinz, B. The covalent attachment
of adhesion molecules to silicone membranes for cell stretching applications. Biomaterials
2009, 30, 1781–1789.

62

Prosthetic Meshes for Repair of Hernia and Pelvic Organ
Prolapse: Comparison of Biomechanical Properties
Manfred M. Maurer, Barbara Röhrnbauer, Andrew Feola, Jan Deprest and Edoardo Mazza
Abstract: This study aims to compare the mechanical behavior of synthetic meshes used for pelvic
organ prolapse (POP) and hernia repair. The analysis is based on a comprehensive experimental
protocol, which included uniaxial and biaxial tension, cyclic loading and testing of meshes in dry
conditions and embedded into an elastomer matrix. Implants are grouped as POP or hernia meshes,
as indicated by the manufacturer, and their stiffness in different loading configurations, area density
and porosity are compared. Hernia meshes might be expected to be stiffer, since they are implanted
into a stiffer tissue (abdominal wall) than POP meshes (vaginal wall). Contrary to this, hernia meshes
have a generally lower secant stiffness than POP meshes. For example, DynaMesh PRS, a POP
mesh, is up to two orders of magnitude stiffer in all tested configurations than DynaMesh
ENDOLAP, a hernia mesh. Additionally, lighter, large pore implants might be expected to be more
compliant, which was shown to be generally not true. In particular, Restorelle, the lightest mesh with
the largest pores, is less compliant in the tested configurations than Surgipro, the heaviest, small-pore
implant. Our study raises the question of defining a meaningful design target for meshes in terms of
mechanical biocompatibility.
Reprinted from Materials. Cite as: Maurer, M.M.; Röhrnbauer, B.; Feola, A.; Deprest, J.; Mazza, E.
Prosthetic Meshes for Repair of Hernia and Pelvic Organ Prolapse: Comparison of Biomechanical
Properties. Materials 2015, 8, 2794-2808.
1. Introduction
Mechanical biocompatibility of prosthetic meshes for hernia and pelvic organ prolapse (POP) is
related to the ability of implants to display a mechanical behavior compatible with its function and
favoring its integration into the surrounding native tissue [1–6]. This approach for implant assessment
has received increased attention in recent years. While initial investigations focused on the ability of
a mesh to provide sufficient strength and resistance to maximum loads [7–12], it recently became
clear that the deformation behavior in a physiological range, also called “comfort zone”, is of major
importance [13,14]. A mismatch of mechanical properties of the implants compared to native tissue
has been associated with clinical complications [15–19], although none of these works explicitly link
mechanical properties with clinical outcome. It has recently been suggested that meshes designed to
mimic the biomechanical properties of the area of application are advantageous [2,14,20]. These
investigations are further motivated by an FDA safety communication [21] pointing at risks associated
with existing prosthetic meshes and corresponding surgery procedures for repair of POP.
A wealth of studies has been conducted analyzing either hernia or POP meshes (see [3,22] for
an extensive literature overview). However, little work was performed to compare the mechanical
response of these two groups, which may shed light onto the prevalent clinical complications. The

63
mechanical environment and loading conditions these implants are exposed to differ significantly
between the abdominal wall and pelvic floor. Physiological loads in terms of membrane tension were
calculated based on Laplace’s law to be around 0.035 N/mm in the pelvic region and 0.136 N/mm at
the abdominal wall at rest, but can be orders of magnitude higher at increased intra-abdominal
pressures [5,7,23]. This gives an indication of the range of load at which mesh implants should work
best in supporting and mimicking native tissue, thus ensuring mechanical biocompatibility.
Based on the experimental study presented in [22], the data analysis in the present investigation is
extended to compare the mechanical properties of hernia and POP mesh implants with respect to
physiological loading conditions.
2. Experimental Section
Nine mesh implants were investigated. They were grouped into hernia (n = 5) and POP (n = 4)
implants based on the manufacturer’s information, available on their respective websites and
analyzed accordingly. All products are described in Table 1.
The mechanical testing procedure has been previously described in detail [22]. In short,
each mesh type was tested in eight different configurations: 2 (uniaxial tension or biaxial tension) × 2
(dry or embedded) × 2 (0° or 90° direction).These test configurations represent the in vivo loading
and environmental conditions of the mesh implants. Long, narrow strips of meshes used in
“line-type” suspensions are mainly loaded in uniaxial tension, whereas wider sheets, such as for
hernia repair, are typically subjected to multiaxial tension states. Our earlier study examined the
anisotropic behavior of these meshes along two perpendicular directions following the main knitting
patterns. However, here, the focus is on the stiffer of the two directions on a per mesh basis. A dry
mesh is tested as delivered, whereas embedded infers a specimen being embedded into a soft
elastomer matrix (Young’s modulus 0.0276 N/mm2 [25]), mimicking in vivo, ingrown conditions.
Experiments with uniaxial tension and biaxial tension (realized as uniaxial strain test, also called
“strip biaxial”; [22,26]) were performed on the same tensile test machine. In the uniaxial strain test,
lateral contraction of the specimen is constrained, leading to stresses in the direction perpendicular to
the loading axis, thus subjecting the sample to a biaxial state of tension. Test piece dimensions were
selected to generate a free area of 30 mm × 15 mm (uniaxial) and 50 mm × 15 mm (biaxial). Each
specimen was loaded to a maximum of 30% nominal strain (loading rate ~10í3sí1) and unloaded
back to a pre-force threshold of 0.01 N for 10 cycles.
Deformation analysis was performed in an optical, non-contact procedure in the center of the
specimen, allowing for extraction of local strains ( Hloc) as the result of an image analysis algorithm,
thus avoiding edge and clamp effects at the specimen boundaries. Force measurements at the clamps
were converted to nominal membrane tension (Mt (N/mm)) by dividing by the undeformed width of
the sample. For a detailed description of the loading protocol and data extraction, refer to [22].

64
Table 1. List of mesh types used for the present investigation, with their weight
classified as ultralight, light or standard according to [24]. Principal directions of testing
are marked in red. Scale bar (lower right): 5 mm. Their clinical application is listed as
pelvic organ prolapse (POP) or hernia repair, as specified by the manufacturer.
Image

Mesh

Application

Material, Weight

Bard™ Mesh Marlex (BM)

Hernia

Polypropylene, standard

DynaMesh® ENDOLAP (DM)

Hernia

Ethicon Physiomesh® (PM)

Hernia

Polypropylene, ultralight

Hernia

Polypropylene, standard

Ethicon Ultrapro™ (UP)

Hernia

Polypropylene, light

DynaMesh® PRS (DMPRS)

POP

PVDF, standard

Gynecare PROLIFT™ (PE)

POP

Polypropylene, ultralight

Coloplast Restorelle™ (Rest)

POP

Polypropylene, ultralight

Parietex Ugytex® (UT)

POP

Polypropylene, light

Surgipro™ Polypropylene
Monofilament Mesh (SPMM)

PVDF (polyvinylidene
fluoride), standard

The resulting Mt–Hloc curves of each of the 8 specimens of each type, as well as the area density
and porosity measurements [27,28] form the basis for the analysis and comparison of mesh groups.

65
Dry mesh samples of known dimensions were weighted before mechanical testing using a
high-resolution balance, and their area density was calculated as weight per area (kg/m2). Porosity is
determined as the ratio of open area to the total area, including filaments of one undeformed unit cell of
the knitting pattern [27,28].
From the Mt–Hloc, curves the secant stiffness K (N/mm) in the stiffer direction at the reference
௥௘௙
membrane tension ‫ܯ‬௧ ൌ ͲǤͲ͵ͷȀ (for hernia, as well as POP meshes) was extracted, for
both the 1st and 10th cycle (see Figure 1). It is defined as:
௥௘௙

‫ܭ‬ൌ

‫ܯ‬௧
οߝ

(1)
௥௘௙

where ǻ‫ ܭ‬is the difference of local strain at the reference membrane tension ‫ܯ‬௧
and at the
beginning of the current cycle.
The specific value of Mt was chosen as a load representative of the membrane tension in the pelvic
region under physiological intra-abdominal pressure (IAP) at rest [23]. Each mesh is thus characterized
by 10 parameters, i.e., a secant stiffness value for each of the tested configurations (uniaxial and
biaxial tension, dry and embedded) in 1st and 10th cycle, as well as area density and porosity.
The implants are grouped into POP and hernia meshes as indicated on their official product insert.
Each parameter is shown in a bar graph, as well as standard box plots in order to visualize the
differences between the two groups. To determine the statistical significance, the Wilcoxon rank
sum test (equivalent to the Mann–Whitney U-test) is applied for each parameter.

Figure 1. Exemplary tension-strain curves for DynaMesh ENDOLAP (DM) for the
illustration of secant stiffness determination. (a) Uniaxial tension in the 0° direction, dry
mesh, loading and unloading in 1st and 10th cycle; (b) Biaxial tension in the 0° direction,
dry mesh, loading and unloading in 1st and 10th cycle. Secant stiffness in the 1st and
10th cycle is shown for both.

66
3. Results and Discussion
3.1. Results
Figure 2 shows the uniaxial secant stiffness Kuni (N/mm) of each specimen grouped according to
the manufacturer indication into POP (red) and hernia (blue) meshes, with the mean of each group
shown in darker red and blue, respectively. The specific testing conditions (dry/embedded and
first/10th cycle) are indicated in each subgraph. Figure 3 represents the corresponding biaxial secant
stiffness Kbi (N/mm). The respective stiffness values for each configuration are reported in Tables 2
(POP meshes) and 3 (hernia meshes).

Figure 2. Uniaxial secant stiffness Kuni (N/mm) for all meshes in four configurations:
(a) dry mesh, first cycle; (b) dry mesh, 10th cycle; (c) embedded mesh, first cycle;
(d) embedded mesh, 10th cycle. POP meshes are shown in red; hernia meshes in blue.
The mean of each group is plotted darker.

67

Figure 3. Biaxial secant stiffness Kbi (N/mm) for all meshes in four configurations:
(a) dry mesh, first cycle; (b) dry mesh, 10th cycle; (c) embedded mesh, first cycle;
(d) embedded mesh, 10th cycle. POP meshes are shown in red; hernia meshes in blue.
The mean of each group is plotted darker.
Table 2. Numerical values of stiffness for all POP meshes and all tested configurations.
Testing Configuration

K (N/mm) POP Meshes
DMPRS

PE

Restorelle

UT

mean

uniaxial, dry, 1st cycle

19.2

1.8

5.2

4.0

7.5

uniaxial, dry, 10th cycle

19.9

1.3

2.1

4.5

6.9

uniaxial, embedded, 1st cycle

14.6

1.7

4.8

2.4

5.9

uniaxial, embedded, 10th cycle

20.0

1.2

1.8

4.7

6.9

biaxial, dry, 1st cycle

6.2

2.0

4.0

2.1

3.6

biaxial, dry, 10th cycle

13.1

4.1

3.2

11.8

8.1

biaxial, embedded, 1st cycle

1.6

2.2

0.5

0.9

1.3

biaxial, embedded, 10th cycle

11.3

3.2

2.5

1.5

4.6

68
Table 3. Numerical values of stiffness for all hernia meshes and all tested configurations.
Testing configuration

K (N/mm) Hernia Meshes
BM

DM

PM

SPMM

UP

mean

uniaxial, dry, 1st cycle

2.5

0.3

0.2

2.0

0.3

1.1

uniaxial, dry, 10th cycle

3.5

0.4

1.1

1.1

1.3

1.5

uniaxial, embedded, 1st cycle

1.4

0.5

0.3

2.6

0.5

1.0

uniaxial, embedded, 10th cycle

2.1

0.5

0.2

2.5

0.5

1.2

biaxial, dry, 1st cycle

0.4

1.4

1.3

0.7

0.5

0.9

biaxial, dry, 10th cycle

0.9

2.0

1.4

2.1

1.4

1.6

biaxial, embedded, 1st cycle

0.6

0.5

0.5

0.5

1.3

0.7

biaxial, embedded, 10th cycle

1.6

0.7

0.5

1.2

1.6

1.1

Figures 4 and 5 depict the summarizing box plots for the two groups, for uniaxial and biaxial
stiffness in each configuration.

Figure 4. Box plots for uniaxial secant stiffness Kuni (N/mm) for all meshes in four
configurations: (a) dry mesh, first cycle; (b) dry mesh, 10th cycle; (c) embedded mesh,
first cycle; (d) embedded mesh, 10th cycle. The red line marks the median of the group;
the box represents the 25th and 75th percentile; the extended whiskers the most extreme
data points. The + sign indicates an outlier.

69
The variability for the POP group is very large for all parameters, thus affecting the statistical
significance of the differences observed. The Wilcoxon rank sum test indicates a
statistically-significant difference between the POP and hernia groups for the biaxial stiffness in the
dry condition, both at the first and 10th cycle (p = 0.016 for both); see Figures 4a,b and 5a,b.
The POP meshes were four- or five-fold stiffer than the hernia meshes in the first cycle and 10th
cycle, respectively.
When comparing the mean and median stiffness for all configurations, POP implants are overall
less compliant than hernia implants. Since the abdominal wall is known to be stiffer than vaginal
tissue [9,29] and if mechanical biocompatibility were mainly dependent on similar properties to the
implant area, one would expect a more compliant design for implants for POP compared to hernia.
Embedding a mesh into a polymer matrix, thus reflecting the interaction with native tissue, affects
the mechanical response of the implants. The differences between the groups are still evident also for
this case (see Figures 2–4 and Figure 5c,d).

Figure 5. Box plots for biaxial secant stiffness Kbi (N/mm) or all meshes in four
configurations: (a) dry mesh, first cycle; (b) dry mesh, 10th cycle; (c) embedded mesh,
first cycle; (d) embedded mesh, 10th cycle. The red line marks the median of the group;
the box represents the 25th and 75th percentile; the extended whiskers the most extreme
data points. The + sign indicates an outlier.

70
High density and small pores are often linked to high stiffness in prosthetic meshes [30,31]. When
comparing the POP and hernia groups, no statistically-significant difference can be found in these
parameters (see Figures 6 and 7). However, tendencies can be seen with the hernia meshes being
heavier (and similarly porous), while still being in general more compliant.

Figure 6. (a) Porosity and (b) area density of all meshes. POP meshes are shown in
red, hernia meshes in blue, with their respective mean values plotted darker. Porosity is
shown as the inverse of pore size, i.e., higher values represent smaller pores.
3.2. Discussion
Better clinical outcome might be expected from meshes designed to mimic the
physiologically-relevant deformation behavior of the underlying native tissue, thus ensuring
mechanical biocompatibility. This entails a meaningful stiffness reference target for mesh design.
However, the physiological loading configuration, as well as the range of load levels in terms of
membrane tension in the abdominal and vaginal wall still remain largely uncertain. While membrane
tensions in the abdominal wall are generally higher [7] than in the pelvic region (simply due to
geometric reasons, as shown in [23]), increasing the level of membrane tension at which the secant
stiffness is evaluated for the hernia meshes to a level of 0.136 N/mm (reported in [23] as a tension at
rest in the abdominal wall) only marginally increases their stiffness and does not change the trends
reported in Figures 2–7.
The range of stiffness values for native tissue reported in the literature shows large variation and is
