Repository: FahminaKabir/open_access_books_vectorization

# open_access_books_vectorization

This is the final project for software soft computing course. In this project, we used 53 copyright-free books from openlibra.com (a free and open-accessed online bookstore) to create a pre-processed corpus that we used in training a word to vector model. Language : python.
Contributors : -Fahmina Kabir. -Israt Tasnim.

File: text/37_Mechanics-of-Biomaterials.txt (part 7 of 17)
Mechanics of Biomaterials
4. Dual Setting Cements
While the addition of non-reactive polymers (e.g., collagen, chitosan, hyaluronic acid, cellulose
derivates) [37–39,86,87] is commonly used for improving cement cohesion or biological performance,
it is only of small benefit for the mechanical cement performance. A reduction of the brittleness of
CPC and an increase of strength can be achieved by using polymeric compounds which can be
cross-linked by binding calcium ions due to a high density of either carboxylic acid or organic
phosphate moieties in the polymer chain, e.g., polyacrylic acid [88–92], polymethyl vinyl ether maleic
acid [89,93], poly[bis(carboxylatophenoxy)phosphazene] [94] or poly(vinyl phosphonate) [95]. Such
polymer modified cements set both by the aforementioned dissolution–precipitation mechanism as
well as by deprotonating the organic acid following the formation of intra- or inter-chained bonding
Ca2+–Acid chelates [94] with a highly reactive cement component (mostly tetracalcium phosphate)
from the cement powder. Processing of such polymer–cement composites is either possible by reacting
an aqueous solution at ambient conditions with the cement powder or by reacting dry cement/polymer
mixtures at elevated temperature/pressure in a solid state reaction.
An alternative approach is the use of reactive monomer systems, which are dissolved in the
cement liquid and simultaneously react during cement setting by a gelation–polymerisation process.
This forms within several minutes a hydrogel matrix with embedded cement particles, which are
subsequently converted into the setting product by a continuous dissolution–precipitation reaction.
The result is finally an interconnecting hydrogel matrix within the porous cement structure as shown
in Figure 4. The advantages of this strategy are the possibility of a high polymer loading of the
cement (and hence a large strength and toughness increase) as well as practically unchanged
rheological properties of the fresh cement paste. Both are related to the fact that the dissolved
monomers are commonly small, water miscible liquids with low viscosity such that even high
monomer concentrations are not strongly altering the initial cement viscosity.

86

Figure 4. Hardening mechanism of dual-setting cements with the formation of
interconnected matrices of hydrogel and precipitated cement crystals.
An early study regarding this concept was using mixtures of triethyleneglycol-dimethacrylate
(TEGDMA), Bisphenol-A-dimethacrylate (Bis-GMA), hydroxyethylmethacrylate (HEMA)
and 10% water as cement liquid. After adding this liquid to an equimolar mixture of TTCP and
DCPA, polymerization was initiated by benzoylperoxide (coating on cement particles) and
di-(N,N)-2-hydroxyethyl-p-toluidine (added to the cement liquid) [96]. Although this study revealed
high diametral tensile strengths of up to 26 MPa for such composites, no hydroxyapatite formation of
the cement was observed even after 30 d storage in water. This was attributed to the low water
content of the cement liquid as well as to an adsorption of the hydrogel on TTCP/DCPA cement
particles. This problem was overcome by Dos Santos et al. [43,44,97], who modified the cement liquid
of an Į-tricalcium phosphate cement by the addition of 5%–20% acrylamide and 1% ammonium
polyacrylate. While the latter was used to increase initial cement viscosity and to reduce cement wash
out in an aqueous environment, the acrylamide was chemically polymerised during cement setting by
the use of 0.25% of N,N,N',N'-tetramethylethylenediamide (TEMED) and 0.01% ammonium
persulfate. This modification doubled the compressive strength of the set cement from 25–50 MPa
while the tensile strength was increased from 9 MPa to <21 MPa. At the same time, the high water
content of the cement liquid enabled setting of Į-TCP cement particles to calcium deficient
hydroxyapatite within seven days. A follow up study by the same authors extended the approach to a
fiber reinforced–double setting cement matrix [43] by using 1–4 wt% of 4–10 mm long carbon,
nylon and polypropylene fibers. The addition of the fibers was found to reduce the compressive
strength of the cement, which was attributed to an increase of porosity. However, this was compensated
by strong increase of the cement toughness and tensile strength, which increased from 17–28 MPa.
A major concern about this matrix is the toxicity of non-reacted acrylamide monomer.
To overcome this problem, Christel el al. [98] investigated the modification of alpha-tricalcium
phosphate cement (Į-TCP) with 30%–70% of less-toxic 2-hydroxyethylmethacrylate (HEMA),
which also resulted in mechanically stable polymer-ceramic composites with interpenetrating
organic and inorganic networks. Four-point bending strength was found to increase from 9 MPa
to more than 14 MPa when using 50% HEMA, and the bending modulus decreased from 18 GPa to

87
approx. 4 GPa. In addition, cement composites with 50% HEMA showed strongly reduced brittle
fracture behaviour with an increase of the work of fracture by more than an order of magnitude. While
bending of pure ceramic samples was possible only to a maximum of 0.07 mm, samples with 50% or
more HEMA monomer had a higher flexibility and bending was possible for 0.4–1.5 mm until
fracture. At the same time, the authors could prove that important cement characteristics such as
compressive strength or injectability were not significantly altered by using HEMA modification.
Another study by Wang et al. [45] used methacrylate modified dextran as monomer in a cement
matrix of tetracalcium phosphate/dicalcium phosphate anhydrous in a weight ratio of 10:1—1:3
(CPC: Meth.-dextran). The results showed an increase of the compressive strength from 24–83 MPa
for a polymer content of 16.7%, as well as improvement of the fracture energy by nearly two orders of
magnitude from 0.084–8.35 kJ·mí2.
Apart from using organic monomers to form a second network in cements, it is also possible
to apply the concept of dual setting cements to pure inorganic materials. Silica addition to CPC is
a common approach to modify bioactivity, cement paste cohesion and mechanical cement
properties [99,100]. However, most studies either used non-reactive silica fillers in cements [101–103]
or they added non-reactive calcium phosphate particles to an in situ forming silica matrix prepared by
sol-gel processing [104–106]. In contrast, Geffers et al. [48] modified a brushite forming cement paste
with a second inorganic silica based precursor, which was obtained by pre-hydrolysing tetraethyl
orthosilicate (TEOS) under acidic conditions. The addition of the cement powder (mixture of
ȕ-tricalcium phosphate and monocalcium phosphate) provoked an increase of the pH of the silica
precursor such that cement setting by a dissolution–precipitation process, and the condensation
reaction of the hydrolysed TEOS occurred simultaneously. This resulted in an interpenetrating phase
composite material in which the macro pores of the cement (pore sizes in ȝm range) were infiltrated
by the micro porous silica gel (pore sizes in nm range), leading to a higher density and a compressive
strength approximately 5–10 times higher than the CPC reference.
5. Conclusions and Outlook
This article features reinforcement strategies of biocements to improve their strength and
toughness for an application at load-bearing defect sides. While porosity reduction is based on the
optimization of an intrinsic cement property leading to higher strength, the addition of fibers or the
creation of dual setting cement matrixes are extrinsic approaches not only improving strength but
also toughness of the matrix. Surprisingly, most studies devoted to the mechanical properties of
calcium phosphate biocements only deal with one of the presented strategies. Here, the simultaneous
application of the different methods will definitely bring further improvements such that those
optimized cements can likely be applied for load bearing defects. Desired mechanical properties
would be likely similar to those of polymeric PMMA cements (bending strength 50 MPa, bending
modulus 1800 MPa) compressive strength 70 MPa according to ISO 5833:2002 [107]), whereas
few studies have already reached or even exceeded one of these parameters [27,85]. However,
practically all strength values for CPC in literature were obtained by test methods under static
conditions and there are only few reports dealing with the fatigue properties of calcium phosphate
cements in load-bearing defect models [108,109]. Hence, testing of cement strength under cyclic

88
loading is one of the most important parameters which needs to be addressed in future research. In
addition, since most of the studies on mechanically reinforced biocements were performed with only
slowly degradable hydroxyapatite cement matrices and poorly or even non-degradable additives
(fibers, polymers), the major challenge for the future is a transfer of the presented concepts to fully
degradable materials. This is demanding since degradable cements based on the formation of
brushite have harsh setting conditions (low pH, heat release, fast crystallization) and consume a
considerable amount of water during setting. Especially, the latter may interfere with the formation
of a second hydrogel phase, since the formation of hydrogel and hydrated cement setting product will
compete for the available water in the cement liquid.
Acknowledgments
The authors would like to acknowledge financial support from the Deutsche Forschungsgemeinschaft
(DFG GB1/20-1 and DFG GR3232/3-1).
Author Contributions
Martha Geffers is a PhD student and has performed the literature search for this review article
and has written major parts of the manuscript. Uwe Gbureck and Jürgen Groll are her PhD supervisors
and have supported with writing and correcting the manuscript.
Conflicts of Interest
The authors declare no conflict of interest.
References
1.

2.
3.
4.
5.
6.
7.
8.

Bohner, M.; Gbureck, U.; Barralet, J.E. Technological issues for the development of more
efficient calcium phosphate bone cements: A critical assessment. Biomaterials 2005, 26, 6423–
6429.
Dorozhkin, S.V. Calcium orthophosphate cements for biomedical application. J. Mater. Sci.
2008, 43, 3028–3057.
Chow, L.C. Calcium phosphate cements. Monogr. Oral Sci. 2001, 18, 148–163.
Nancollas, G.H.; Zawacki, S.J. Calcium phosphate mineralization. Connect. Tissue Res. 1989,
21, 239–244.
Tamimi, F.; Sheikh, Z.; Barralet, J. Dicalcium phosphate cements: Brushite and monetite.
Acta Biomater. 2012, 8, 474–487.
Sahin, E.; Ciftcioglu, M. Monetite promoting effect of NaCl on brushite cement setting
kinetics. J. Mater. Chem. B 2013, 1, 2943–2950.
Bohner, M.; vanLanduyt, P.; Merkle, H.P.; Lemaitre, J. Composition effects on the pH of a
hydraulic calcium phosphate cement. J. Mater. Sci. Mater. Med. 1997, 8, 675–681.
Bohner, M. Design of ceramic-based cements and putties for bone graft substitution.
Eur. Cells Mater. 2010, 20, 1–12.

89
9.

10.

11.

12.
13.

14.
15.

16.
17.

18.

19.

20.

21.

22.
23.

Zhang, J.T.; Liu, W.Z.; Schnitzler, V.; Tancret, F.; Bouler, J.M. Calcium phosphate cements
for bone substitution: Chemistry, handling and mechanical properties. Acta Biomater. 2014,
10, 1035–1049.
Constantz, B.R.; Barr, B.M.; Ison, I.C.; Fulmer, M.T.; Baker, J.; McKinney, L.A.;
Goodman, S.B.; Gunasekaren, S.; Delaney, D.C.; Ross, J.; Poser, R.D. Histological, chemical,
and crystallographic analysis of four calcium phosphate cements in different rabbit osseous sites.
J. Biomed. Mater. Res. 1998, 43, 451–461.
Apelt, D.; Theiss, F.; El-Warrak, A.O.; Zlinszky, K.; Bettschart-Wolfisberger, R.; Bohner, M.;
Matter, S.; Auer, J.A.; von Rechenberg, B. In vivo behavior of three different injectable
hydraulic calcium phosphate cements. Biomaterials 2004, 25, 1439–1451.
Tas, A.C. The use of physiological solutions or media in calcium phosphate synthesis and
processing. Acta Biomater. 2014, 10, 1771–1792.
Grossardt, C.; Ewald, A.; Grover, L.M.; Barralet, J.E.; Gbureck, U. Passive and active in vitro
resorption of calcium and magnesium phosphate cements by osteoclastic cells. Tissue Eng. A
2010, 16, 3687–3695.
Detsch, R.; Mayr, H.; Ziegler, G. Formation of osteoclast-like cells on HA and TCP ceramics.
Acta Biomater. 2008, 4, 139–148.
Wenisch, S.; Stahl, J.P.; Horas, U.; Heiss, C.; Kilian, O.; Trinkaus, K.; Hild, A.; Schnettler, R.
In vivo mechanisms of hydroxyapatite ceramic degradation by osteoclasts: Fine structural
microscopy. J. Biomed. Mater. Res. A 2003, 67, 713–718.
Grover, L.M.; Gbureck, U.; Wright, A.J.; Tremayne, M.; Barralet, J.E. Biologically mediated
resorption of brushite cement in vitro. Biomaterials 2006, 27, 2178–2185.
Holzapfel, B.M.; Reichert, J.C.; Schantz, J.T.; Gbureck, U.; Rackwitz, L.; Noth, U.; Jakob, F.;
Rudert, M.; Groll, J.; Hutmacher, D.W. How smart do biomaterials need to be? A translational
science and clinical point of view. Adv. Drug Deliv. Rev. 2013, 65, 581–603.
Theiss, F.; Apelt, D.; Brand, B.A.; Kutter, A.; Zlinszky, K.; Bohner, M.; Matter, S.; Frei, C.;
Auer, J.A.; von Rechenberg, B. Biocompatibility and resorption of a brushite calcium
phosphate cement. Biomaterials 2005, 26, 4383–4394.
Tamimi, F.; Torres, J.; Lopez-Cabarcos, E.; Bassett, D.C.; Habibovic, P.; Luceron, E.;
Barralet, J.E. Minimally invasive maxillofacial vertical bone augmentation using brushite
based cements. Biomaterials 2009, 30, 208–216.
Penel, G.; Leroy, N.; van Landuyt, P.; Flautre, B.; Hardouin, P.; Lemaitre, J.; Leroy, G.
Raman microspectrometry studies of brushite cement: In vivo evolution in a sheep model.
Bone 1999, 25, 81S–84S.
Kuemmerle, J.M.; Oberle, A.; Oechslin, C.; Bohner, M.; Frei, C.; Boecken, I.; von Rechenberg, B.
Assessment of the suitability of a new brushite calcium phosphate cement for
cranioplasty—An experimental study in sheep. J. Cranio Maxillofac. Surg. 2005, 33, 37–44.
Bohner, M.; Lemaitre, J. Can bioactivity be tested in vitro with SBF solution? Biomaterials
2009, 30, 2175–2179.
Lu, X.; Leng, Y. Theoretical analysis of calcium phosphate precipitation in simulated body
fluid. Biomaterials 2005, 26, 1097–1108.

90
24. Klammert, U.; Ignatius, A.; Wolfram, U.; Reuther, T.; Gbureck, U. In vivo degradation of
low temperature calcium and magnesium phosphate ceramics in a heterotopic model.
Acta Biomater. 2011, 7, 3469–3475.
25. Kanter, B.; Geffers, M.; Ignatius, A.; Gbureck, U. Control of in vivo mineral bone cement
degradation. Acta Biomater. 2014, 10, 3279–3287.
26. Bohner, M.; Theiss, F.; Apelt, D.; Hirsiger, W.; Houriet, R.; Rizzoli, G.; Gnos, E.; Frei, C.;
Auer, J.A.; von Rechenberg, B. Compositional changes of a dicalcium phosphate dihydrate
cement after implantation in sheep. Biomaterials 2003, 24, 3463–3474.
27. Gbureck, U.; Spatz, K.; Thull, R.; Barralet, J.E. Rheological enhancement of mechanically
activated alpha-tricalcium phosphate cements. J. Biomed. Mater. Res. B Appl. Biomater. 2005,
73, 1–6.
28. Charriere, E.; Terrazzoni, S.; Pittet, C.; Mordasini, P.; Dutoit, M.; Lemaitre, J.; Zysset, P.
Mechanical characterization of brushite and hydroxyapatite cements. Biomaterials 2001, 22,
2937–2945.
29. Dorozhkin, S.V. Calcium orthophosphate-based biocomposites and hybrid biomaterials.
J. Mater. Sci. 2009, 44, 2343–2387.
30. Von Gonten, A.S.; Kelly, J.R.; Antonucci, J.M. Load-bearing behavior of a simulated
craniofacial structure fabricated from a hydroxyapatite cement and bioresorbable fiber-mesh.
J. Mater. Sci. Mater. Med. 2000, 11, 95–100.
31. Blattert, T.R.; Jestaedt, L.; Weckbach, A. Suitability of a calcium phosphate cement in
osteoporotic vertebral body fracture augmentation a controlled, randomized, clinical trial of
balloon kyphoplasty comparing calcium phosphate versus polymethylmethacrylate. Spine 2009,
34, 108–114.
32. Maestretti, G.; Cremer, C.; Otten, P.; Jakob, R.P. Prospective study of standalone balloon
kyphoplasty with calcium phosphate cement augmentation in traumatic fractures. Eur. Spine J.
2007, 16, 601–610.
33. Tarsuslugil, S.M.; O’Hara, R.M.; Dunne, N.J.; Buchanan, F.J.; Orr, J.F.; Barton, D.C.;
Wilcox, R.K. Development of calcium phosphate cement for the augmentation of
traumatically fractured porcine specimens using vertebroplasty. J. Biomech. 2013, 46, 711–
715.
34. Heini, P.F. Vertebroplastie: Ein Update. Orthopäde 2010, 39, 658–664.
35. Grafe, I.A.; Baier, M.; Noldge, G.; Weiss, C.; da Fonseca, K.; Hillmeier, J.; Libicher, M.;
Rudofsky, G.; Metzner, C.; Nawroth, P.; et al. Calcium-phosphate and polymethylmethacrylate
cement in long-term outcome after kyphoplasty of painful osteoporotic vertebral fractures.
Spine 2008, 33, 1284–1290.
36. Kiyasu, K.; Takemasa, R.; Ikeuchi, M.; Tani, T. Differential blood contamination levels
and powder–liquid ratios can affect the compressive strength of calcium phosphate cement
(CPC): A study using a transpedicular vertebroplasty model. Eur. Spine J. 2013, 22, 1643–
1649.
37. Moreau, J.L.; Weir, M.D.; Xu, H.H.K. Self-setting collagen-calcium phosphate bone cement:
Mechanical and cellular properties. J. Biomed. Mater. Res. A 2009, 91, 605–613.

91
38. Schneiders, W.; Reinstorf, A.; Biewener, A.; Serra, A.; Grass, R.; Kinscher, M.; Heineck, J.;
Rehberg, S.; Zwipp, H.; Rammelt, S. In Vivo Effects of modification of
hydroxyapatite/collagen composites with and without chondroitin sulphate on bone
remodeling in the sheep tibia. J. Orthop. Res. 2009, 27, 15–21.
39. Tamimi, F.; Kumarasami, B.; Doillon, C.; Gbureck, U.; le Nihouannen, D.; Cabarcos, E.L.;
Barralet, J.E. Brushite-collagen composites for bone regeneration. Acta Biomater. 2008, 4, 1315–
1321.
40. O’Hara, R.M.; Orr, J.F.; Buchanan, F.J.; Wilcox, R.K.; Barton, D.C.; Dunne, N.J.
Development of a bovine collagen-apatitic calcium phosphate cement for potential fracture
treatment through vertebroplasty. Acta Biomater. 2012, 8, 4043–4052.
41. Canal, C.; Ginebra, M.P. Fibre-reinforced calcium phosphate cements: A review. J. Mechan.
Behav. Biomed. Mater. 2011, 4, 1658–1671.
42. Dos Santos, L.A.; de Oliveira, L.C.; Rigo, E.C.D.; Carrodeguas, R.G.; Boschi, A.O.;
de Arruda, A.C.F. Fiber reinforced calcium phosphate cement. Artif. Org. 2000, 24, 212–216.
43. Dos Santos, L.A.; Carrodeguas, R.G.; Boschi, A.O.; de Arruda, A.C.F. Fiber-enriched
double-setting calcium phosphate bone cement. J. Biomed. Mater. Res. A 2003, 65, 244–250.
44. Dos Santos, L.A.; Carrodeguas, R.G.; Boschi, A.O.; de Arruda, A.C.F. Dual-setting calcium
phosphate cement modified with ammonium polyacrylate. Artif. Org. 2003, 27, 412–418.
45. Wang, J.; Liu, C.S.; Liu, Y.F.; Zhang, S. Double-network interpenetrating bone cement via in
situ hybridization protocol. Adv. Funct. Mater. 2010, 20, 3997–4011.
46. Barralet, J.E.; Gaunt, T.; Wright, A.J.; Gibson, I.R.; Knowles, J.C. Effect of porosity
reduction by compaction on compressive strength and microstructure of calcium phosphate
cement. J. Biomed. Mater. Res. 2002, 63, 1–9.
47. Espanol, M.; Perez, R.A.; Montufar, E.B.; Marichal, C.; Sacco, A.; Ginebra, M.P. Intrinsic
porosity of calcium phosphate cements and its significance for drug delivery and tissue
engineering applications. Acta Biomater. 2009, 5, 2752–2762.
48. Geffers, M.; Barralet, J.E.; Groll, J.; Gbureck, U. Dual-setting brushite-silica gel cements.
Acta Biomater. 2015, 11, 467–476.
49. Engstrand, J.; Persson, C.; Engqvist, H. The effect of composition on mechanical properties
of brushite cements. J. Mech. Behav. Biomed. Mater. 2014, 29, 81–90.
50. Hofmann, M.P.; Mohammed, A.R.; Perrie, Y.; Gbureck, U.; Barralet, J.E. High-strength
resorbable brushite bone cement with controlled drug-releasing capabilities. Acta Biomater.
2009, 5, 43–49.
51. Grover, L.M.; Knowles, J.C.; Fleming, G.J.P.; Barralet, J.E. In vitro ageing of brushite
calcium phosphate cement. Biomaterials 2003, 24, 4133–4141.
52. Ginebra, M.P.; Delgado, J.A.; Harr, I.; Almirall, A.; del Valle, S.; Planell, J.A. Factors
affecting the structure and properties of an injectable self-setting calcium phosphate foam.
J. Biomed. Mater. Res. A 2007, 80, 351–361.
53. Burguera, E.F.; Guitian, F.; Chow, L.C. A water setting tetracalcium phosphate-dicalcium
phosphate dihydrate cement. J. Biomed. Mater. Res. A 2004, 71, 275–282.

92
54. Unosson, J.E.; Persson, C.; Engqvist, H. An evaluation of methods to determine the porosity
of calcium phosphate cements. J. Biomed. Mater. Res. B Appl. Biomater. 2015, 103, 62–71.
55. Bohner, M.; Baroud, G. Injectability of calcium phosphate pastes. Biomaterials 2005, 26, 1553–
1563.
56. Barralet, J.E.; Tremayne, M.; Lilley, K.J.; Gbureck, U. Modification of calcium phosphate
cement with alpha-hydroxy acids and their salts. Chem. Mater. 2005, 17, 1313–1319.
57. Gu, T.; Shi, H.; Ye, J. Reinforcement of calcium phosphate cement by incorporating with
high-strength ß-tricalcium phosphate aggregates. J. Biomed. Mater. Res. B Appl. Biomater.
2012, 100, 350–359.
58. Del Real, R.P.; Wolke, J.G.C.; Vallet-Regi, M.; Jansen, J.A. A new method to produce
macropores in calcium phosphate cements. Biomaterials 2002, 23, 3673–3680.
59. Vorndran, E.; Geffers, M.; Ewald, A.; Lemm, M.; Nies, B.; Gbureck, U. Ready-to-use
injectable calcium phosphate bone cement paste as drug carrier. Acta Biomater. 2013, 9,
9558–9567.
60. Lopez-Heredia, M.A.; Sariibrahimoglu, K.; Yang, W.; Bohner, M.; Yamashita, D.; Kunstar, A.;
van Apeldoorn, A.A.; Bronkhorst, E.M.; Lanao, R.P.F.; Leeuwenburgh, S.C.G.; et al.
Influence of the pore generator on the evolution of the mechanical properties and the porosity
and interconnectivity of a calcium phosphate cement. Acta Biomater. 2012, 8, 404–414.
61. Barralet, J.E.; Hofmann, M.; Grover, L.M.; Gbureck, U. High-strength apatitic cement by
modification with alpha-hydroxy acid salts. Adv. Mater. 2003, 15, 2091–2094.
62. Cama, G.; Barberis, F.; Botter, R.; Cirillo, P.; Capurro, M.; Quarto, R.; Scaglione, S.;
Finocchio, E.; Mussi, V.; Valbusa, U. Preparation and properties of macroporous brushite bone
cements. Acta Biomater. 2009, 5, 2161–2168.
63. Unosson, J.E.; Montufar, E.B.; Engqvist, H.; Ginebra, M.P.; Persson, C. Brushite
foams—The effect of Tween 80 and Pluronic F-127 on foam porosity and mechanical
properties. J. Biomed. Res. B Appl. Biomater. 2015, doi:10.1002/jbm.b.33355.
64. Barralet, J.E.; Grover, L.M.; Gbureck, U. Ionic modification of calcium phosphate cement
viscosity. Part II: hypodermic injection and strength improvement of brushite cement.
Biomaterials 2004, 25, 2197–2203.
65. Gravius, S.; Wirtz, D.C.; Marx, R.; Maus, U.; Andereya, S.; Mueller-Rath, R.; Mumme, T.
Mechanical in vitro testing of fifteen commercial bone cements based on
polymethylmethacrylate. Z. Orthop. Unfall. 2007, 145, 579–585.
66. Chow, L.C.; Hirayama, S.; Takagi, S.; Parry, E. Diametral tensile strength and compressive
strength of a calcium phosphate cement: Effect of applied pressure. J. Biomed. Mater. Res.
2000, 53, 511–517.
67. Ishikawa, K.; Asaoka, K. Estimation of ideal mechanical strength and critical porosity of
calcium-phosphate cement. J. Biomed. Mater. Res. 1995, 29, 1537–1543.
68. Dewith, G.; Corbijn, A.J. Metal fiber reinforced hydroxy-apatite ceramics. J. Mater. Sci.
1989, 24, 3411–3415.
69. Krueger, R.; Groll, J. Fiber reinforced calcium phosphate cements—On the way to
degradable load bearing bone substitutes? Biomaterials 2012, 33, 5887–5900.

93
70. Rösler, J.; Harders, H.; Bäker, M. Mechanisches Verhalten der Werkstoffe, 2nd ed.; Teubner
Verlag: Wiesbaden, Germany, 2008.
71. Callister, W.D.; Rethwisch, D.G. Materials Science and Engineering: An Introduction, 8th ed.;
John Wiley & Sons, Inc.: Hoboken, NJ, USA, 2010.
72. Brandt, A.M. Cement-Based Composites—Materials, Mechanical Properties and
Performance, 2nd ed.; Taylor & Francis: Abingdon, UK, 2009.
73. Xu, H.H.K.; Eichmiller, F.C.; Barndt, P.R. Effects of fiber length and volume fraction on the
reinforcement of calcium phosphate cement. J. Mater. Sci. Mater. Med. 2001, 12, 57–65.
74. Xu, H.H.K.; Eichmiller, F.C.; Giuseppetti, A.A. Reinforcement of a self-setting calcium
phosphate cement with different fibers. J. Biomed. Mater. Res. 2000, 52, 107–114.
75. Zhang, Y.; Xu, H.H.K. Effects of synergistic reinforcement and absorbable fiber strength on
hydroxyapatite bone cement. J. Biomed. Mater. Res. A 2005, 75, 832–840.
76. Xu, H.H.K.; Quinn, J.B.; Takagi, S.; Chow, L.C.; Eichmiller, F.C. Strong and macroporous
calcium phosphate cement: Effects of porosity and fiber reinforcement on mechanical
properties. J. Biomed. Mater. Res. 2001, 57, 457–466.
77. Xu, H.H.K.; Quinn, J.B. Calcium phosphate cement containing resorbable fibers for
short-term reinforcement and macroporosity. Biomaterials 2002, 23, 193–202.
78. Xu, H.H.K.; Simon, C.G. Self-hardening calcium phosphate cement-mesh composite:
Reinforcement, macropores, and cell response. J. Biomed. Mater. Res. A 2004, 69, 267–278.
79. Xu, H.H.K.; Quinn, J.B.; Takagi, S.; Chow, L.C. Synergistic reinforcement of in situ hardening
calcium phosphate composite scaffold for bone tissue engineering. Biomaterials 2004, 25, 1029–
1037.
80. Gorst, N.J.S.; Perrie, Y.; Gbureck, U.; Hutton, A.L.; Hofmann, M.P.; Grover, L.M.;
Barralet, J.E. Effects of fibre reinforcement on the mechanical properties of brushite cement.
Acta Biomater. 2006, 2, 95–102.
81. Zhao, P.; Sun, K.; Zhao, T.; Ren, X. Effect of CNTs on property of calcium phosphate
cement. Key Eng. Mater. 2007, 336–338, 1606–1608.
82. Muller, F.A.; Gbureck, U.; Kasuga, T.; Mizutani, Y.; Barralet, J.E.; Lohbauer, U.
Whisker-reinforced calcium phosphate cements. J. Am. Ceram. Soc. 2007, 90, 3694–3697.
83. Maenz, S.; Kunisch, E.; Muehlstaedt, M.; Boehm, A.; Kopsch, V.; Bossert, J.; Kinne, R.W.;
Jandt, K.D. Enhanced mechanical properties of a novel, injectable, fiber-reinforced brushite
cement. J. Mech. Behav. Biomed. Mater. 2014, 39, 328–338.
84. Weir, M.D.; Xu, H.H.K.; Simon, C.G. Strong calcium phosphate cement-chitosan-mesh
construct containing cell-encapsulating hydrogel beads for bone tissue engineering.
J. Biomed. Mater. Res. A 2006, 77, 487–496.
85. Krueger, R.; Seitz, J.-M.; Ewald, A.; Bach, F.-W.; Groll, J. Strong and tough magnesium wire
reinforced phosphate cement composites for load-bearing bone replacement. J. Mech. Behav.
Biomed. Mater. 2013, 20, 36–44.
86. Khairoun, I.; Driessens, F.C.M.; Boltong, M.G.; Planell, J.A.; Wenz, R. Addition of cohesion
promoters to calcium phosphate cements. Biomaterials 1999, 20, 393–398.

94
87. Alkhraisat, M.H.; Rueda, C.; Marino, F.T.; Torres, J.; Jerez, L.B.; Gbureck, U.; Cabarcos, E.L.
The effect of hyaluronic acid on brushite cement cohesion. Acta Biomater. 2009, 5, 3150–
3156.
88. Chen, W.-C.; Ju, C.-P.; Wang, J.-C.; Hung, C.-C.; Lin, J.-H.C. Brittle and ductile adjustable
cement derived from calcium phosphate cement/polyacrylic acid composites. Dent. Mater.
2008, 24, 1616–1622.
89. Watson, K.E.; Tenhuisen, K.S.; Brown, P.W. The formation of hydroxyapatite-calcium
polyacrylate composites. J. Mater. Sci. Mater. Med. 1999, 10, 205–213.
90. Khashaba, R.M.; Moussa, M.; Koch, C.; Jurgensen, A.R.; Missimer, D.M.; Rutherford, R.L.;
Chutkan, N.B.; Borke, J.L. Preparation, physical-chemical characterization, and cytocompatibility
of polymeric calcium phosphate cements. Int. J. Biomater. 2011, 2011, 467641.
91. Majekodunmi, A.O.; Deb, S.; Nicholson, J.W. Effect of molecular weight and concentration
of poly(acrylic acid) on the formation of a polymeric calcium phosphate cement. J. Mater.
Sci. Mater. Med. 2003, 14, 747–752.
92. Majekodunmi, A.O.; Deb, S. Poly(acrylic acid) modified calcium phosphate cements: The
effect of the composition of the cement powder and of the molecular weight and
concentration of the polymeric acid. J. Mater. Sci. Mater. Med. 2007, 18, 1883–1888.
93. Matsuya, Y.; Antonucci, J.M.; Matsuya, S.; Takagi, S.; Chow, L.C. Polymeric calcium
phosphate cements derived from poly(methyl vinyl ether-maleic acid). Dent. Mater. 1996, 12,
2–7.
94. Greish, Y.E.; Brown, P.W.; Bender, J.D.; Allcock, H.R.; Lakshmi, S.; Laurencin, C.T.
Hydroxyapatite-polyphosphazane composites prepared at low temperatures. J. Am. Ceram. Soc.
2007, 90, 2728–2734.
95. Greish, Y.E.; Brown, P.W. Chemically formed HAp-Ca poly(vinyl phosphonate) composites.
Biomaterials 2001, 22, 807–816.
96. Sugawara, A.; Antonucci, J.M.; Takagi, S.; Chow, L.C.; Ohashi, M. Formation of
hydroxyapatite in hydrogels from tetracalcium phosphate/dicalcium phosphate mixtures.
J. Nihon Univ. Sch. Dent. 1989, 31, 372–381.
97. Rigo, E.C.S.; dos Santos, L.A.; Vercik, L.C.O.; Carrodeguas, R.G.; Boschi, A.O.
alpha-tricalcium phosphate- and tetracalcium phosphate/dicalcium phosphate-based dual setting
cements. Lat. Am. Appl. Res. 2007, 37, 267–274.
98. Christel, T.; Kuhlmann, M.; Vorndran, E.; Groll, J.; Gbureck, U. Dual setting
alpha-tricalcium phosphate cements. J. Mater. Sci. Mater. Med. 2013, 24, 573–581.
99. Zhou, H.; Luchini, T.J.F.; Agarwal, A.K.; Goel, V.K.; Bhaduri, S.B. Development of
monetite-nanosilica bone cement: A preliminary study. J. Biomed. Mater. Res. B Appl. Biomater.
2014, 102, 1620–1626.
100. Ahn, G.; Lee, J.Y.; Seol, D.-W.; Pyo, S.G.; Lee, D. The effect of calcium phosphate
cement-silica composite materials on proliferation and differentiation of pre-osteoblast cells.
Mater. Lett. 2013, 109, 302–305.

95
101. Van den Vreken, N.M.F.; de Canck, E.; Ide, M.; Lamote, K.; van der Voort, P.; Verbeeck,
R.M.H. Calcium phosphate cements modified with pore expanded SBA-15 materials.
J. Mater. Chem. 2012, 22, 14502–14509.
102. Hesaraki, S.; Alizadeh, M.; Borhan, S.; Pourbaghi-Masouleh, M. Polymerizable
nanoparticulate silica-reinforced calcium phosphate bone cement. J. Biomed. Mater. Res. B
Appl. Biomater. 2012, 100, 1627–1635.
103. Hamdan Alkhraisat, M.; Rueda, C.; Blanco Jerez, L.; Marino, F.T.; Torres, J.; Gbureck, U.;
Lopez Cabarcos, E. Effect of silica gel on the cohesion, properties and biological performance
of brushite cement. Acta Biomater. 2010, 6, 257–265.
104. Andersson, J.; Areva, S.; Spliethoff, B.; Linden, M. Sol-gel synthesis of a multifunctional,
hierarchically porous silica/apatite composite. Biomaterials 2005, 26, 6827–6835.
105. Heinemann, S.; Heinemann, C.; Bernhardt, R.; Reinstorf, A.; Nies, B.; Meyer, M.; Worch, H.;
Hanke, T. Bioactive silica-collagen composite xerogels modified by calcium phosphate
phases with adjustable mechanical properties for bone replacement. Acta Biomater. 2009, 5,
1979–1990.
106. Sousa, A.; Souza, K.C.; Sousa, E.M.B. Mesoporous silica/apatite nanocomposite: Special
synthesis route to control local drug delivery. Acta Biomater. 2008, 4, 671–679.
107. The International Organization for Standardization (ISO). International Standard ISO 5833
Implants for Surgery—Acrylic Resin Cements; ISO: Geneva, Switzerland, 2002.
108. Wilke, H.-J.; Mehnert, U.; Claes, L.E.; Bierschneider, M.M.; Jaksche, H.; Boszczyk, B.M.
Biomechanical evaluation of vertebroplasty and kyphoplasty with polymethyl methacrylate or
calcium phosphate cement under cyclic loading. Spine 2006, 31, 2934–2941.
109. Lewis, G.; Schwardt, J.D.; Slater, T.A.; Janna, S. Evaluation of a synthetic vertebral body
augmentation model for rapid and reliable cyclic compression life testing of materials for
balloon kyphoplasty. J. Biomed. Mater. Res. B Appl. Biomater. 2008, 87, 179–188.

96

Mechanical Properties and Cytocompatibility Improvement
of Vertebroplasty PMMA Bone Cements by Incorporating
Mineralized Collagen
Hong-Jiang Jiang, Jin Xu, Zhi-Ye Qiu, Xin-Long Ma, Zi-Qiang Zhang, Xun-Xiang Tan,
Yun Cui and Fu-Zhai Cui
Abstract: Polymethyl methacrylate (PMMA) bone cement is a commonly used bone adhesive and
filling material in percutaneous vertebroplasty and percutaneous kyphoplasty surgeries. However,
PMMA bone cements have been reported to cause some severe complications, such as secondary
fracture of adjacent vertebral bodies, and loosening or even dislodgement of the set PMMA bone
cement, due to the over-high elastic modulus and poor osteointegration ability of the PMMA. In
this study, mineralized collagen (MC) with biomimetic microstructure and good osteogenic activity
was added to commercially available PMMA bone cement products, in order to improve both the
mechanical properties and the cytocompatibility. As the compressive strength of the modified bone
cements remained well, the compressive elastic modulus could be significantly down-regulated by
the MC, so as to reduce the pressure on the adjacent vertebral bodies. Meanwhile, the adhesion and
proliferation of pre-osteoblasts on the modified bone cements were improved compared with cells
on those unmodified, such result is beneficial for a good osteointegration formation between the
bone cement and the host bone tissue in clinical applications. Moreover, the modification of the
PMMA bone cements by adding MC did not significantly influence the injectability and processing
times of the cement.
Reprinted from Materials. Cite as: Jiang, H.-J.; Xu, J.; Qiu, Z.-Y.; Ma, X.-L.; Zhang, Z.-Q.;
Tan, X.-X.; Cui, Y.; Cui, F.-Z. Mechanical Properties and Cytocompatibility Improvement of
Vertebroplasty PMMA Bone Cements by Incorporating Mineralized Collagen. Materials 2015, 8,
2616-2634.
1. Introduction
Vertebral compression fractures (VCF) are one of the most common fractures for the elders
with osteoporosis. In the United States, it was reported that about 25% of postmenopausal women
suffered from VCF, and such morbidity rate was estimated to be 40% for those women over
80 years old [1]. With the current accelerated trend of the aging of the world population, the
occurrence of VCF will continue increasing. Besides osteoporosis, VCF can also be induced by other
disease, such as osteogenesis imperfecta [2], spinal tumors [3], and so on.
Percutaneous vertebroplasty (PVP) and percutaneous kyphoplasty (PKP) are the major applications
of the polymethyl methacrylate (PMMA) bone cement in the treatment of VCF. In either PVP or
PKP, the bone cement is injected into the vertebral body for the augmentation of the fractured
vertebral body. The immediate effect and safety of the PMMA bone cements used in PVP and PKP
have been deeply investigated and verified by long-term clinical practices. However, existing

97
commercially available PMMA bone cement products for PVP and PKP have been reported to cause
some complications, mainly includes secondary fractures of the adjacent vertebral bodies, and
loosening or even dislodgement of the set PMMA bone cement, due to the high elastic modulus
and bioinert of the PMMA.
The compressive elastic modulus of normal human vertebral body is 50–800 MPa [4–6], while
the PMMA bone cements form hard solid body with an elastic modulus of 2000–3700 MPa [7,8],
which is much higher than that of normal human vertebral body. The vertebral body filled with
PMMA bone cement has a significantly higher stiffness than the adjacent segments, and the
resulting stress concentration will easily cause secondary fracture on adjacent vertebral bodies and
endplate near the surgical segment [9,10]. The incidence of the secondary fracture of the adjacent
bodies after PVP and PKP was reported as high as 7%–20% [11], which is 4.62 times than those
occurred on other segments [12].
On the other hand, PMMA is a bioinert material that neither form chemical bonding, nor form
osteointegration with the bone tissue at the implant site [13], resulting in obvious interface and
weak combination strength between the bone cement and the host bone. Micro motion cannot be
avoided under such weak combination in daily activities, and small wear debris produced by the
micro motion would cause osteolysis and further aseptic loosening or even dislodgement of the
bone cement implant [14,15].
A new PVP or PKP surgery, or even more are necessary for the treatment of the secondary fracture
on the adjacent vertebral body, which increase pain and economic burden of the patient. For serious
loosening or dislodgement of the bone cement, further revision surgery is inevitable. Therefore, the
modification of PMMA bone cement for the treatment of VCF is important and extremely urgent
for clinical applications. Many approaches were tried to improve mechanical properties and/or
biocompatibility of the PMMA bone cement by, for example, adding biocompatible hydroxyapatite
(HA) powder, or partially modifying methyl methacrylate (MMA) monomer. However, ideal results
were not achieved by previous reported modification studies, since the compressive strength
decreased too much to meet the requirement of corresponding standard (ISO 5833-2002), or the
compressive elastic modulus increased rather than decreased, or the injectability was limited and is
not available in the use of PVP or PKP.
Mineralized collagen (MC) is a biomimetic biomaterial with the same chemical composition and
hierarchical structures to natural bone tissue. The MC is usually prepared by an in vitro biomimetic
mineralization process that is similar to the formation of natural bone tissue [16,17]. Within the
MC, the organic type-I collagen is orderly arranged with the inorganic nano-sized HA [16]. Many
laboratory studies and clinical practices have demonstrated that the MC could be used to fill bone
defects and is able to promote new bone formation at the bone defect sites [18,19].
In this study, MC particles were added to commercially available PMMA bone cement products
to improve both the mechanical properties and the cytocompatibility. The modification parameters,
including MC particle size range and additive percentage were investigated for each PMMA bone
cement. Injectability, mechanical properties, maximum temperature and setting time were tested to
determine the modification availability and effectiveness. Cell experiments were performed to

98
evaluate cytocompatibility improvement of the modification by observing adhesion and quantifying
proliferation of pre-osteoblasts on the modified bone cements.
2. Materials and Methods
2.1. PMMA Bone Cement Products
Three commercially available PMMA bone cement products for PVP and PKP were purchased.
The three products were Osteopal® V (Heraeus Medical GmbH, Hanau, Germany), Mendec® Spine
(Tecres S. P. A., Verona, Italy) and Spineplex™ (Stryker Instruments, Kalamazoo, MI, USA). All
these three bone cements were certified by medical administration of many countries and regions,
and have been used in clinics for many years.
2.2. Preparation of MC Particles
MC particles used for the modification of the PMMA bone cements were made from a
commercially available artificial bone graft “BonGold” produced by Beijing Allgens Medical
Science and Technology Co., Ltd. (Beijing, China). The MC bone grafts were prepared by
following main steps described in [20]. Briefly, water-soluble calcium salt solution and phosphate
salt solution were added into acidic collagen solution to form MC deposition by adjusting pH value
and temperature of the reaction system. This step is a biomineralization process, which was similar
to the mineralization process of the natural bone tissue that the HA crystal nucleation and growth
were directed by collagen molecular templates. The deposition was then collected by centrifugation
and freeze-dried to obtain MC bone graft product.
The MC bone graft was ground into small particles and screened out 4 groups with different
particle sizes by sieving. The particle size range for each group was: <200 ȝm, 200–300 ȝm, 300–
400 ȝm, and 400–500 ȝm, respectively. Since the inner diameter of bone filler device for delivering
bone cement in PVP and PKP are usually 2.5–4.0 mm, MC particles less than 500 ȝm were used in
this modification study.
2.3. Addition Methods of the MC
MC particles with different addition amounts and size ranges were added into the bone cements
for the modification. In our preliminary experiments, too much MC addition (>20wt % of the
powder part of the bone cement) would lead to hard stirring of the bone cement and losing
