Repository: FahminaKabir/open_access_books_vectorization

# open_access_books_vectorization

This is the final project for software soft computing course. In this project, we used 53 copyright-free books from openlibra.com (a free and open-accessed online bookstore) to create a pre-processed corpus that we used in training a word to vector model. Language : python.
Contributors : -Fahmina Kabir. -Israt Tasnim.

File: text/37_Mechanics-of-Biomaterials.txt (part 8 of 17)
Mechanics of Biomaterials
injectability. Therefore, 4 addition amount groups, 5 wt%, 10 wt%, 15 wt%, and 20 wt% of the
powder part of the bone cement, were studied for each particle size range.
In the modification process, powder and liquid parts of the bone cement were firstly mixed for
30 s to form a uniform flowing phase, and MC particles were then added into with rapid stirring for
30 s to ensure homogeneous distribution within the bone cement. There were two adding methods
for the MC particles. One is direct addition of a certain amount of MC particles, the other is partial
replacement of the powder part of the bone cement by equivalent amount of MC particles.
Specifically, in the replacement method, a portion of the powder part of the bone cement was

99
firstly removed, and then the MC particles equivalent to the removed bone cement powder in
weight would be added into the mixed bone cement. The direct addition is preferred since such
operation is convenient for clinical use.
2.4. Injectability of the Modified Bone Cements
A bone filler device with an inner diameter of 2.8 mm (Shanghai Kinetic Co., Ltd., Shanghai,
China) was used to investigate the injectability of the MC modified PMMA bone cements. The
uniformly mixed bone cement was extracted into a 20 mL syringe, injected into the bone filler
device, and then pushed out to determine whether the modified bone cement was injectable or not.
2.5. Mechanical Property Tests
Mechanical properties of the MC modified PMMA bone cements were tested by using a
universal materials testing machine (Instron-5880, Instron, Norwood, MA, USA) according to
annex E and F of ISO 5833-2002. Cylindrical specimens with 6 diameter and 12 mm height were
prepared for compressive strength and compressive modulus tests, and flat plate specimens with
75 mm length, 10 mm width and 3.3 mm depth were prepared for four-point bending strength and
bending modulus tests.
The compressive strength, bending strength and bending modulus for each specimen were
calculated according to related expressions provided by ISO 5833-2002. The compressive modulus
for each specimen was calculated as the slope of the linear region of the stress-strain curve, which
was derived from the displacement-load curve recorded by the testing machine, the height and the
diameter of the specimen.
2.6. Maximum Temperature and Setting Time Tests
Maximum temperature and setting time of the MC modified PMMA bone cement were tested
and recorded as described by annex C of ISO 5833-2002. Briefly, approximately 25 g immediately
mixed bone cement was filled into a polytetrafluoroethylene (PTFE) mold, and the temperature
was measured via a thermocouple and an electronic converting device having an accuracy of
±0.1 °C. The maximum temperature would be directly recorded by the electronic converting
device, and the setting time was determined as the time corresponding to the average value of the
maximum and the ambient temperature [21]. The best modification solution screened by above
mechanical property tests was tested for each PMMA bone cement product, and the two parameters
of each unmodified original product were also tested as the control. The tested were performed at
23 °C and relative humidity of 50%.
2.7. Processing Times Tests
Processing times are of importance for clinical operation of the bone cements by a surgeon.
The processing times consisted of four phases, including mixing, waiting, application, and setting.

100
In this study, processing times were tested for each bone cement before and after the modification
to investigate the influence of the MC addition on the operation properties of the bone cements.
The measurement principles for the four phases were as follows:
Mixing time: time for completely mixing of the powder part and liquid part of the bone cement,
as well as the MC particles;
Waiting time: time from the bone cement being extracted in to the syringe to being suitable for
the injection;
Application time: time from the bone cement being applicable to being hard to inject;
Setting time: time from the injection of the bone cement to it become hardened.
2.8. In Vitro Cytocompatibility Evaluation
Cytocompatibility improvement of the MC modified bone cement were evaluated by culturing
pre-osteoblasts on modified and unmodified Osteopal® V and Mendec® Spine bone cements. The use
of these two bone cements was because that they contained different contrast agents, Osteopal® V
contained ZrO2 and Mendec® Spine contained BaSO4 in their respect powder part. A clonal
osteogenic cell line derived from newborn mouse calvarias, MC3T3-E1 (purchased from Cell Bank
of Chinese Academy of Sciences, Shanghai, China), was used in this cytocompatibility evaluation.
The cells were cultured in Dulbecco’s Modified Eagle Medium (DMEM) with 10% fetal bovine serum
(FBS), 100 U/mL penicillin and 0.1 mg/mL streptomycin at 37 °C in an incubator with 5% CO 2.
To prepare bone cement samples for cell culturing, the modified and unmodified bone cements
were injected into respective 5 wells in a 96-well plate with 0.1 mL per well, immediately after all
the components were fully mixed together. After setting for 24 h, cells were seeded on the set bone
cements by adding 100 ȝL cell suspension into each well at a concentration of 1 × 105 cells/mL.
Wells without bone cement were seeded with cells as the control group. Four such 96-well plates
were maintained at 37 °C in an incubator with 5% CO2, and the culture medium was replaced by
fresh medium 1, 3, 5 and 7 days after the cell seeding.
Cell proliferation on both modified and unmodified PMMA bone cements were tested by cell
counting kit-8 (CCK-8, Dojindo, Japan) at the 1st, 3rd, 5th and 7th day after cell seeding. At each
time point, one 96-well plate was randomly selected after refreshing culturing medium, and 10 ȝL
of CCK-8 solution was added into each well. After 2 h incubation at 37 °C, 100 ȝL solution of each
well was transferred to another 96-well plate. Optical density (OD) values at 450 nm of all the
wells were measured by a microplate reader (Bio-Rad, Model 680, Hercules, CA, USA).
Cytocompatibility improvement of the modified bone cement was also studied by observing cell
attachment on the bone cements before and after the modification. The bone cement samples used
for SEM observation of cell attachment were discs with 10 mm diameter and 2 mm thickness. The
cell attachment was observed by scanning electron microscopy (SEM; FEI Quanta 200, Hillsboro,
OR, USA) 48 h after cell seeding. Samples for the SEM observation were prepared as follows:
bone cement samples with the cells were washed with phosphate buffer saline (PBS) to remove
any non-adherent cells, and fixed in 2.5% glutaraldehyde in PBS for 24 h; the samples were then
dehydrated in ascending series of ethanol solution from 50% to 100% and stored in frozen

101
tert-butyl alcohol (TBA); followed by thoroughly freeze-drying, cell samples were sputter-coated
with nano gold particles and observed by SEM.
2.9. Statistical Methods
The results were compared using standard analysis of Student’s t-test and expressed as
means ± SD. p < 0.05 was considered statistically significant.
3. Results
3.1. Injectability of the Modified Bone Cements
Tables 1௅3 list the injectability of the MC modified bone cements. The symbol “ż” refers to
injectable, and “×” refers to uninjectable. The expression “100/x” means the direct addition
method, and “(100 í x)/x” means the replacement method.
Table 1. The injectability of the MC modified Osteopal® V bone cement.
Powder part of the bone cement/MC particle (w/w)

Particle size
(ȝm)

100/0

100/5

100/10

100/15

100/20

95/5

90/10

85/15

80/20

<200

ż

ż

×

×

×

ż

×

×

×

200–300

ż

ż

×

×

×

ż

ż

ż

×

300–400

ż

ż

ż

×

×

ż

ż

ż

ż

400–500

ż

ż

ż

×

×

ż

ż

ż

×

Table 2. The injectability of the MC modified Mendec® Spine bone cement.
Powder part of the bone cement/MC particle (w/w)

Particle size
(ȝm)

100/0

100/5

100/10

100/15

100/20

95/5

90/10

85/15

80/20

<200

ż

ż

×

×

×

ż

×

×

×

200–300

ż

ż

ż

ż

×

ż

ż

ż

ż

300–400

ż

ż

ż

ż

×

ż

ż

ż

ż

400–500

ż

ż

ż

ż

×

ż

ż

ż

ż

Table 3. The injectability of the MC modified Spineplex™ bone cement.
Powder part of the bone cement/MC particle (w/w)

Particle size
(ȝm)

100/0

100/5

100/10

100/15

100/20

95/5

90/10

85/15

80/20

<200

ż

ż

×

×

×

ż

×

×

×

200–300

ż

ż

ż

×

×

ż

ż

ż

×

300–400

ż

ż

ż

ż

×

ż

ż

ż

×

400–500

ż

ż

ż

ż

×

ż

ż

ż

×

The results show that either small particles or high MC addition amount largely affected the
injectability of the bone cement. For Osteopal® V bone cement, the equivalent placement method

102
less influenced the injectability than the direct addition method. Once a MC modified bone cement
was extracted into the syringe, it can easily be injected into the bone filler device and then be
pushed out.
3.2. The Appearance of the Modified Bone Cements
Figure 1 shows the appearance of the unmodified and MC modified Spineplex™ bone cement.
MC particles were homogeneously dispersed in the polymerized PMMA without obvious
aggregation or vacancy, indicating that the MC particles were mixed well within the bone cement
during flowing phase and MC was compatible with the PMMA material. The homogeneity of the
MC modified bone cement ensures uniform mechanical properties throughout the bone cement,
thus avoiding stress concentration in clinical applications.

Figure 1. Appearance of the (a) unmodified PMMA bone cement and (b) MC modified
PMMA bone cement.
3.3. Mechanical Properties of the Modified Bone Cements
3.3.1. Mechanical Properties of the Modified Osteopal® V Bone Cement
For Osteopal® V bone cement, partial replacement of the powder part of the bone cement
by equivalent 400–500 ȝm MC particles kept injectable. Therefore, mechanical properties of
different amount of 400–500 ȝm MC modified bone cement were tested, so as to screen out the
best modification resolution. The compressive strength and modulus are shown in Figure 2.

103

Figure 2. (a) Compressive strength and (b) compressive modulus of the MC modified
Osteopal® V bone cement.
As shown in Figure 2a, the addition of the MC particles did not affected the compressive
strength of the Osteopal® V bone cement. There were no significant differences between the
control and each experimental group, or among experimental groups. The compressive strength for
each group was higher than the 70 MPa specified by ISO 5833-2002 (red dash line in Figure 2a),
thus meeting the requirement of clinical applications. Figure 2b demonstrates that replacement of
the bone cement powder part by 10 wt% or 15 wt% could obtain significant down-regulation
effects. 90/10 group down-regulated 20.6% and 85/15 group down-regulated 36.8%. There were
statistical differences between 85/15 group and each of the other groups. Other experimental
groups achieved very small down-regulation effects.
In order to investigate the effects of the particle size range on the compressive mechanical
properties of the modified bone cements, and obtain the best modification result, nearby factors
and levels of above experimental groups were further tested. MC particles with 200–300 ȝm and 300–
400 ȝm were used to prepared 90/10 and 85/15 groups, respectively. The compressive strength and
modulus are shown in Figure 3.
As shown in Figure 3a, the addition of MC particles with the particle size of either 200–300 ȝm
or 300–400 ȝm did not affect the compressive strength of the set bone cements (red dash line in
Figure 3a). Figure 3b demonstrated that the replacement of the bone cement powder part by 10wt
% of 400–500 ȝm MC particles could obtain a 16.4% down-regulation effect on the compressive
modulus, which was statistically different from the control (100/0) group or (85/15, 400௅500)
group. However, the modification results were much inferior to the 90/10 and 85/15 groups shown
in Figure 2b. Therefore, equivalent replacement of Osteopal® V bone cement powder part by
15 wt% MC particles with 300–400 ȝm particle size achieved the best modification result for the
compressive modulus of the bone cement.

104

Figure 3. (a) Compressive strength and (b) compressive modulus of 200–300 ȝm and
300–400 ȝm MC particles modified Osteopal® V.
Then, bending strength and modulus were tested for the Osteopal® V bone cement specimens
modified by equivalent replacement of the bone cement powder part by 10 wt% and 15 wt% MC
particles with 300–400 ȝm particle size. As shown in Figure 4, it can be seen from the Figure 4 that
both of the bending strength and bonding modulus decreased with the partial replacement of the
powder part by MC particles. However, both of the bending strength and bending modulus were in
conformity with related requirements in ISO 5833-2002 (red dash lines in Figure 4).

Figure 4. (a) Bending strength and (b) bending modulus of the MC modified
Osteopal® V bone cement.
As a result, equivalent replacement of the bone cement powder part by 15 wt% MC particles
with 300–400 ȝm particle size was considered to be the best resolution for the modification of the
Osteopal® V bone cement. The mechanical properties met the requirement of the standard and the
clinical applications after the modification.
In light of the modification study on Osteopal® V bone cement, 10 wt%–15 wt% were found to
obtain better modification effects than other addition amounts. Moreover, the more MC contained
within the bone cement, the better modification effects achieve for cytocompatibility improvement.

105
Therefore, 15 wt% addition amount of MC particles was considered prior to other amounts, and
different particle size ranges were investigated on the premise of injectability.
3.3.2. Mechanical Properties of the Modified Mendec® Spine Bone Cement
MC particles with the size ranges of 200–300 ȝm, 300–400 ȝm and 400–500 ȝm were used for
the modification of Mendec® Spine bone cement. The addition amount was 15 wt% for each group,
and both direct addition and equivalent replacement methods were investigated. The compressive
strength and modulus are shown in Figure 5.

Figure 5. (a) Compressive strength and (b) compressive modulus of the MC modified
Mendec® Spine bone cement.
As shown in Figure 5a, the compressive strength of the MC modified Mendec® Spine bone
cement met the requirement of ISO 5833-2002 (red dash line in Figure 5a). Wherein, the direct
addition of 200–300 ȝm MC particles achieved the best effect that the compressive modulus
decreased by 24.0% (Figure 5b), and was statistically different from each of the other groups.
Although the equivalent replacement using the same particle size range also obtained obvious
down-regulatory effect, the direct addition would be more convenient.

106
Figure 6 shows the bending strength and modulus of the Mendec® Spine bone cement modified
by 200–300 ȝm MC particles. Both specimens that modified by equivalent replacement and direct
addition methods using were tested. The results show the bending strength and modulus slightly
decreased by MC addition but met the requirement of ISO 5833-2002 (red dash lines in Figure 6).
As a result, direct addition of 15 wt% MC particles with 200–300 ȝm particle size was considered
to be the best resolution for the modification of the Mendec® Spine bone cement.

Figure 6. (a) Bending strength and (b) bending modulus of the MC modified Mendec®
Spine bone cement.
3.3.3. Mechanical Properties of the Modified Spineplex™ Bone Cement
Similar to the study process of the Mendec® Spine bone cement, six experimental groups
including three particle size ranges and two addition methods were investigated. The compressive
strength and modulus are shown in Figure 7.

Figure 7. (a) Compressive strength and (b) compressive modulus of the MC modified
Spineplex™ bone cement.
As shown in Figure 7a, the compressive strength of the Spineplex™ bone cement modified
by MC particles slightly decreased, and met the requirement of ISO 5833-2002 (red dash line in

107
Figure 7a). Figure 7b shows direct addition of MC with 300–400 ȝm particle size obtained the
best modification effect that the compressive modulus was down-regulated by 33.8%, and was
statistically different from each of the other groups, except the (100/15, 400௅500) group, which
also obtained obvious down-regulation effect in comparison with the control group.
Figure 8 shows the bending strength and modulus of the Spineplex™ bone cement modified by
direct addition of the MC particles. Specimens modified by 300–400 ȝm and 400–500 ȝm MC
particles were tested. The results show the bending strength and modulus decreased a little after the
modification but met the requirement of ISO 5833-2002 (red dash line in Figure 8).

Figure 8. (a) Bending strength and (b) bending modulus of the MC modified
Spineplex™ bone cement.
As a result, direct addition of 15 wt% MC particles with 300–400 ȝm particle size was considered
to be the best resolution for the modification of the Spineplex™ bone cement.
3.4. Maximum Temperature and Setting Time
The maximum temperature comparisons between the unmodified bone cements and their
perspective optimal modification group are shown in Figure 9.

Figure 9. The maximum temperature comparisons between the unmodified and modified
bone cements: (a) Osteopal® V bone cement; (b) Mendec® Spine bone cement; and
(c) Spineplex™ bone cement.

108
For each bone cement product investigated in this study, the maximum temperature of the
modified bone cement decreased compared to its original product. Because the added MC particles
absorbed a portion of heat generated by the polymerization of the PMMA bone cements. The lower
maximum temperature is beneficial for clinical applications, since such low temperature could
reduce damage on tissues near the bone cement caused by the heat of polymerization.
Table 4 lists the setting time of the unmodified and modified bone cements. The addition of MC
particles took effects on these bone cements. Wherein, the setting time shortened for Osteopal® V
and Mendec® Spine bone cements after the modification, while the setting time of Spineplex™
became longer. In regard to specific setting time for each bone cement, Osteopal® V and Mendec®
Spine bone cements had overlong setting time, while Spineplex™ bone cement set too fast. A
change in setting time for all bone cements, by some modification, would make it more convenient
for clinical use by a surgeon.
Table 4. Setting time of the original bone cement products and modified bone cements.
Bone cements

Osteopal® V

Mendec® Spine

Original product

16’44”

26’36”

9’02”

Modified by MC particles

14’51”

21’18”

10’01”

Spineplex™

3.5. Processing Times for the Modified Bone Cements
Processing times for each bone cement, before and after the modification, are shown in Figure 10.
The processing times for each bone cement varied a little after the modification by MC particles,
and the variation was 0.5–1 min for each phase. Such small variation in the processing times makes
no changes to the operating habits of surgeons.

Figure 10. Processing times for the bone cements before and after the modification
by MC.
Figure 11 takes Osteopal® V bone cement as an example to show operation process and
processing times of the MC modified PMMA bone cement.

109

Figure 11. Operation process and processing times of the MC modified Osteopal® V
bone cement: (a) mixing powder and liquid parts of the bone cement; (b) uniformly
mixing powder and liquid parts; (c) addition of MC particles; (d) uniformly mixing all
components; (e) extracting flowing bone cement by a syringe; (f) injection of the bone
cement into a bone filler device; (g) earlier stage of the bone cement; (h) middle stage
of the bone cement; and (i) later stage of the bone cement.
3.6. Cytocompatibility Improvement of the Modified Bone Cements
Cytocompatibility improvement of the MC modified bone cements were evaluated by proliferation
quantification and attachment observation of MC3T3-E1 cells on the unmodified and MC modified
bone cements. The proliferation of the cells on the bone cements are shown in Figure 12.
For both Osteopal® V and Mendec® Spine bone cements, cells proliferated well on each
bone cement. Cell count on the MC modified bone cement was significantly higher than that on
the unmodified original bone cement, with regard to either Osteopal® V or Mendec® Spine bone
cement. At day 5 and 7, there were statistically significant differences between the MC
incorporated group and the modified group, as well as between the MC incorporated group and the
blank control. Cell counts for the unmodified group and the blank control group were closed
without statistical differences at day 5 and 7, for both PMMA bone cement products, since pure
PMMA bone cements and well-plates were all bioinert materials that had no effect on cell
proliferation. The result indicated that the modification by using MC largely improved

110
cytocompatibility of the PMMA bone cements, and the contrast agent, ZrO2 or BaSO4, did not
affect such improvement effects.
Figure 13 Shows cell morphology on the Osteopal® V bone cement before and after the
modification. Figure 13b,d are the amplification of the center areas (noted by dash boxes) of
Figure 13a,c, respectively.

Figure 12. Cell proliferation on (a) Osteopal® V and (b) Mendec® Spine bone cements.

Figure 13. Cell observations on the bone cements before and after the MC
modification by SEM: (a) cells on unmodified bone cement; (b) amplification of the
center of Figure 13a; (c) cells on MC modified bone cement: and (d) amplification of
the center of Figure 13c.

111
As shown in Figure 13, cells grew well on the bone cements and filopodia stretched out to
anchor the cells on the bone cements. By comparing cells on the unmodified and modified bone
cements, there were no differences on cell counts, which were in conformity with histograms
shown in Figure 12. From the detail of the cell morphology shown in Figure 13b,d, it can be seen
that a large number of filopodia stretched out from the cells on the MC modified bone cement
(noted by yellow arrows), while the cells on the unmodified bone cement had less filopodia. The
cytocompatibility of the MC modified PMMA bone cement was better than that of the unmodified
original bone cement, and cell adhesion would be improved by such modification. The results
indicates that the modification of PMMA bone cements by addition of MC could improve its
cytocompatibility, which is beneficial for the formation of good osteointegration between the bone
cement and the host bone in clinical applications.
4. Discussion
The spine is the load bearing structure in the human skeleton, and vertebral bodies are the basic
structural units. For upright walking human beings, the major direction of the loading on the
vertebral body is compressive force in the vertical direction, including compressive force from
above lower endplate and support force from bottom upper endplate. Therefore, the compressive
strength and modulus are key mechanical factors for those bone cements used for PVP and PKP.
Overhigh compressive modulus of the bone cement produces overhigh stiffness of the PVP or PKP
treated segment, which resulting in stress concentration at the segment, and would easily cause
secondary fracture on adjacent vertebral bodies and endplate near the surgical segment [9,10].
Bioinert is another disadvantage of the PMMA bone cement, since osteocytes cannot grow into
the bioinert PMMA, it is unable to form stable osteointegration between the bone cement and the
host bone at the implant site [13௅15]. As described by the analysis in the introduction section,
aseptic loosening or even dislodgement of the bone cement are very dangerous for patients, as a
free hard block may press on the spinal nerve to produce hazardous results [22].
Many efforts were made to improve the mechanical properties and biocompatibility of the
PMMA bone cements for PVP and PKP. In light of above-mentioned disadvantages, these studies
were focused on down-regulation of the compressive modulus, as well as improvement of the
biocompatibility of the PMMA bone cement.
As the main inorganic component of natural bone tissue, HA was popular in the modification
studies on PMMA bone cements. Many studies used HA and element-doped HA, such as
strontium-doped HA to modify the PMMA bone cement. However, in some studies, the addition of
HA largely decreased compressive strength of the bone cement that cannot meet the requirement of
ISO 5833-2002 [23]; in some other studies, the compressive modulus even largely increased after
the addition of HA [24]. Moreover, the addition of HA into PMMA bone cement did not exhibit
improved biocompatibility [25].
Introduction of a biodegradable component was another modification idea. For example,
chitosan and sodium hyaluronate were studied to form porous structure by degradation [26,27].
However, the compressive strength of the bone cement also decreased with the degradation of the

112
biodegradable component, and became much lower than the lower limit specified by ISO
5833-2002 [26,27].
Modification of MMA monomer was tried by some researchers to down-regulate the
compressive modulus of the PMMA bone cements. For example, N-methyl-pyrrolidone monomer
and linoleic acid were, respectively, used to partially replace the MMA monomer in the
polymerization of the PMMA bone cement. However, with the down-regulation of the compressive
modulus, the compressive strength also decreased to be much lower than the requirement of ISO
5833-2002 [28,29].
In summary, previous studies on the modification of PMMA bone cement did not obtain a
perfect solution that both down-regulated compressive modulus without affecting the compressive
strength, and improved biocompatibility of the PMMA bone cement. In this study, a biomimetic
material MC with good biocompatibility and osteogenic activity was used for the modification of
the PMMA bone cement. MC was compatible with the PMMA and could be homogeneously
dispersed within the PMMA bone cement. The dispersed MC particles broke integrality of the
polymerized bone cement, and were able to regulate mechanical properties by verifying addition
amounts, particle size range, and addition method of the MC particles. Through a series of
experiments, both of mechanical properties and cytocompatibilities of three commonly used
PMMA bone cements for PVP and PKP were successfully improved by addition of different MC
particles with different addition methods. However, related mechanical properties regulation
mechanisms need further investigations, and the clinical outcomes of the modification need
long-term clinical observations.
5. Conclusions
Biomimetic MC with good osteogenic activity was added to commercially available PMMA
bone cement products to improve both the mechanical properties and the cytocompatibility in this
study. As the compressive strength of the modified bone cements remained well, the compressive
elastic modulus were significantly down-regulated by the MC. Meanwhile, the adhesion and
proliferation of pre-osteoblasts on the modified bone cements were improved compared with cells
on those unmodified. The results are beneficial for both reducing the pressure on the adjacent
vertebral bodies, and the osteointegration formation between the bone cement and the host bone
tissue in clinical applications. Moreover, the modification of the PMMA bone cements by adding
MC did not much influence the injectability and processing times of the cement. As a result,
improvement of PMMA bone cements by incorporating MC particles is an effective and
easy-to-operate clinical approach for improving the quality of the surgery and reducing
complications after PVP and PKP.
Acknowledgments
This work was in part supported by the National Basic Research Program of China funded
by the Ministry of Science and Technology of China (2011CB606205), and the National Natural
Science Fund funded by the National Natural Science Foundation of China (21371106, 51402167).

113
Author Contributions
Hong-Jiang Jiang conceived the study and drafted the manuscript. Jin Xu and Yun Cui
performed the experiments and analyzed the data. Zhi-Ye Qiu performed the experiments and
drafted the manuscript. Xin-Long Ma participated in the experiment design and analyzed the data.
Zi-Qiang Zhang analyzed the data. Xun-Xiang Tan participated in the experiment design. Fu-Zhai
Cui conceived the study and participated in the experiment design. All the authors read and approved
the final manuscript.
Conflicts of Interest
The authors declare no conflict of interest.
References
1.

Old, J.L.; Calvert, M. Vertebral compression fractures in the elderly. Am. Fam. Physician 2004,
69, 111௅116.
2. Furstenberg, C.H.; Grieser, T.; Wiedenhofer, B.; Gerner, H.J.; Putz, C.M. The role of
kyphoplasty in the management of osteogenesis imperfecta: Risk or benefit? Eur. Spine J. 2010,
19 (Suppl. 2), S144௅S148.
3. Gu, Y.F.; Li, Y.D.; Wu, C.G.; Sun, Z.K.; He, C.J. Safety and efficacy of percutaneous
vertebroplasty and interventional tumor removal for metastatic spinal tumors and malignant
vertebral compression fractures. AJR Am. J. Roentgenol. 2014, 202, W298௅W305.
4. Banse, X.; Sims, T.J.; Bailey, A.J. Mechanical properties of adult vertebral cancellous bone:
Correlation with collagen intermolecular cross-links. J. Bone Miner. Res. 2002, 17, 1621௅1628.
5. Hou, F.J.; Lang, S.M.; Hoshaw, S.J.; Reimann, D.A.; Fyhrie, D.P. Human vertebral body
apparent and hard tissue stiffness. J. Biomech. 1998, 31, 1009௅1015.
6. Morgan, E.F.; Bayraktar, H.H.; Keaveny, T.M. Trabecular bone modulus-density relationships
depend on anatomic site. J. Biomech. 2003, 36, 897௅904.
7. Kurtz, S.M.; Villarraga, M.L.; Zhao, K.; Edidin, A.A. Static and fatigue mechanical behavior of
bone cement with elevated barium sulfate content for treatment of vertebral compression
fractures. Biomaterials 2005, 26, 3699௅3712.
8. Jasper, L.E.; Deramond, H.; Mathis, J.M.; Belkoff, S.M. Material properties of various cements
for use with vertebroplasty. J. Mater. Sci. Mater. Med. 2002, 13, 1௅5.
9. Grados, F.; Depriester, C.; Cayrolle, G.; Hardy, N.; Deramond, H.; Fardellone, P. Long-term
observations of vertebral osteoporotic fractures treated by percutaneous vertebroplasty.
Rheumatology (Oxford) 2000, 39, 1410௅1414.
10. Trout, A.T.; Kallmes, D.F.; Layton, K.F.; Thielen, K.R.; Hentz, J.G. Vertebral endplate
fractures: An indicator of the abnormal forces generated in the spine after vertebroplasty.
J. Bone Miner. Res. 2006, 21, 1797௅1802.

114
11. Burton, A.W.; Mendoza, T.; Gebhardt, R.; Hamid, B.; Nouri, K.; Perez-Toro, M.; Ting, J.;
Koyyalagunta, D. Vertebral compression fracture treatment with vertebroplasty and kyphoplasty:
Experience in 407 patients with 1156 fractures in a tertiary cancer center. Pain Med. 2011, 12,
1750௅1757.
12. Trout, A.T.; Kallmes, D.F.; Kaufmann, T.J. New fractures after vertebroplasty: Adjacent
fractures occur significantly sooner. AJNR Am. J. Neuroradiol. 2006, 27, 217௅223.
13. Sugino, A.; Miyazaki, T.; Kawachi, G.; Kikuta, K.; Ohtsuki, C. Relationship between
apatite-forming ability and mechanical properties of bioactive PMMA-based bone cement
modified with calcium salts and alkoxysilane. J. Mater. Sci. Mater. Med. 2008, 19, 1399௅1405.
14. Portigliatti-Barbos, M.; Rossi, P.; Salvadori, L.; Carando, S.; Gallinaro, M. Bone-cement
interface: A histological study of aseptic loosening in twelve prosthetic implants. Ital. J.
Orthop. Traumatol. 1986, 12, 499௅505.
15. Mann, K.A.; Miller, M.A.; Cleary, R.J.; Janssen, D.; Verdonschot, N. Experimental
micromechanics of the cement-bone interface. J. Orthop. Res. 2008, 26, 872௅879.
16. Cui, F.Z.; Li, Y.; Ge, J. Self-assembly of mineralized collagen composites. Mater. Sci. Eng. 2007,
57, 1௅27.
17. Zhang, W.; Liao, S.S.; Cui, F.Z. Hierarchical Self-Assembly of Nano-Fibrils in Mineralized
Collagen. Chem. Mater. 2003, 15, 3221௅3226.
18. Liao, S.S.; Cui, F.Z. In vitro and in vivo degradation of mineralized collagen-based composite
scaffold: Nanohydroxyapatite/collagen/poly(L-lactide). Tissue Eng. 2004, 10, 73௅80.
19. Liao, S.S.; Guan, K.; Cui, F.Z.; Shi, S.S.; Sun, T.S. Lumbar spinal fusion with a mineralized
collagen matrix and rhBMP-2 in a rabbit model. Spine (Phila Pa 1976) 2003, 28, 1954௅1960.
20. Liao, S.S.; Cui, F.Z.; Zhang, W.; Feng, Q.L. Hierarchically biomimetic bone scaffold materials:
Nano-HA/collagen/PLA composite. J. Biomed. Mater. Res. B Appl. Biomater. 2004, 69, 158௅
165.
21. International Organization for Standardization. Implants for Surgery—Acrylic Resin Cements;
ISO 5833:2002(E); International Organization for Standardization: Geneva, Switzerland, 2002.
22. Tsai, T.T.; Chen, W.J.; Lai, P.L.; Chen, L.H.; Niu, C.C.; Fu, T.S.; Wong, C.B.
Polymethylmethacrylate cement dislodgment following percutaneous vertebroplasty: A case
report. Spine (Phila Pa 1976) 2003, 28, E457௅E460.
23. Lam, W.; Pan, H.B.; Fong, M.K.; Cheung, W.S.; Wong, K.L.; Li, Z.Y.; Luk, K.D.; Chan, W.K.;
Wong, C.T.; Yang, C.; Lu, W.W. In vitro characterization of low modulus linoleic acid coated
strontium-substituted hydroxyapatite containing PMMA bone cement. J. Biomed. Mater. Res. B
Appl. Biomater. 2011, 96, 76௅83.
24. Hernandez, L.; Gurruchaga, M.; Goni, I. Injectable acrylic bone cements for vertebroplasty
based on a radiopaque hydroxyapatite. Formulation and rheological behaviour. J. Mater. Sci.
Mater. Med. 2009, 20, 89௅97.
25. Hernandez, L.; Parra, J.; Vazquez, B.; Bravo, A.L.; Collia, F.; Goni, I.; Gurruchaga, M.;
San Roman, J. Injectable acrylic bone cements for vertebroplasty based on a radiopaque
hydroxyapatite. Bioactivity and biocompatibility. J. Biomed. Mater. Res. B Appl. Biomater.
2009, 88, 103௅114.

115
26. Kim, S.B.; Kim, Y.J.; Yoon, T.L.; Park, S.A.; Cho, I.H.; Kim, E.J.; Kim, I.A.; Shin, J.W.
The characteristics of a hydroxyapatite-chitosan-PMMA bone cement. Biomaterials 2004, 25,
5715௅5723.
27. Boger, A.; Bohner, M.; Heini, P.; Verrier, S.; Schneider, E. Properties of an injectable low
modulus PMMA bone cement for osteoporotic bone. J. Biomed. Mater. Res. B Appl. Biomater.
2008, 86, 474௅482.
28. Boger, A.; Wheeler, K.; Montali, A.; Gruskin, E. NMP-modified PMMA bone cement with
adapted mechanical and hardening properties for the use in cancellous bone augmentation.
J. Biomed. Mater. Res. B Appl. Biomater. 2009, 90, 760௅766.
29. Lopez, A.; Mestres, G.; Karlsson Ott, M.; Engqvist, H.; Ferguson, S.J.; Persson, C.; Helgason, B.
Compressive mechanical properties and cytocompatibility of bone-compliant, linoleic
acid-modified bone cement in a bovine model. J .Mech. Behav. Biomed. Mater. 2014, 32, 245௅
256.

116

Microstructure and Deformation of Coronary Stents from
CoCr-Alloys with Different Designs
Sabine Weiss and Bojan Mitevski
Abstract: Coronary heart disease is still one of the most common sources for death in western
industrial countries. Since 1986, a metal vessel scaffold (stent) has been inserted to prevent the vessel
wall from collapsing. Most of these coronary stents are made from CrNiMo-steel (316L). Due to its
austenitic structure, the material shows a good combination of strength, ductility, corrosion
resistance, and biocompatibility. However, this material has some disadvantages like its non-MRI
compatibility and its poor fluoroscopic visibility. Other typically used materials are the Co-Base
alloys L-605 and F-562 which are MRI compatible as well as radiopaque. Another interesting fact is
their excellent radial strength and therefore the ability to produce extra thin struts with increased
strength. However, because of a strut diameter much less than 100 ȝm, the cross section consists
of about 5 to 10 crystal grains (oligo-crystalline). Thus, very few or even just one grain can be
responsible for the success or failure of the whole stent. To investigate the relation between
microstructure, mechanical factors and stent design, commercially available Cobalt-Chromium
stents were investigated with focus on distinct inhomogeneous plastic deformation due to crimping
and dilation. A characteristic, material related deformation behavior with predominantly primary slip
was identified to be responsible for the special properties of CoCr stents.
Reprinted from Materials. Cite as: Weiss, S.; Mitevski, B. Microstructure and Deformation of
Coronary Stents from CoCr-Alloys with Different Designs. Materials 2015, 8, 2467-2479.
1. Introduction
Most commercially available coronary stents are made of 316L type CrNiMo-steels (e.g., DIN
EN 1.4441) [1]. Due to its austenitic structure, the material shows a good combination of strength,
ductility, corrosion resistance, and biocompatibility [2–4]. However, this material has some
disadvantages like its non-MRI compatibility and its poor fluoroscopic visibility [5]. Other typically
used materials are the Co-Base alloys L-605 and F-562 which are MRI compatible [6] as well as
radiopaque [7]. Another interesting fact is their excellent radial strength, flexibility and deliverability
and therefore the ability to produce extra thin struts with increased strength [5,8]. Stent strut thickness
plays an important role in vascular injury and consequent neointimal proliferation. Clinical studies
revealed that the thin-strut stents are significantly associated with reduced early restenosis [9–11]. A
positive influence of thin strut stents on long-term luminal response with the results that neointimal
atherosclerotic change occurred more frequently for patients with thick-strut stents and that the
incidence of late in stent restenosis was significantly lower in the thin-strut group of patients was
observed, too [7,12,13]. However, thin strut stents especially from CoCr-alloys are not indisputable.
In recent investigations significantly higher acute elastic recoil was observed for thin strut
CoCr-stents [14]. The authors compared 316L steel stents with a strut thickness of 135 ȝm, PtCr

117
stents and CoCr stents, both with strut thicknesses of 81 ȝm. Low acute recoil was found for 316L
and PtCr in contrast to much higher recoil for CoCr. Because of the same strut thickness of the PtCr
stents and the CoCo stents they assume, that acute stent recoil is more correlated with stent design
and materials than with stent strut thickness. Another current study used nanoindentation to analyze
the local mechanical properties of stents. They could identify regions of high hardness and related
them to the gradient of plastic strains generated during the deployment process and the associated
stress. These regions were correlated with the locations where macroscopic fractures have been
observed in both mechanically tested and human explanted stents because of a reduction in plastic
work ratio [15].
Despite all these investigations there is only limited knowledge available about the correlations
between plastic deformation, strut thickness, design, material and recoil. Furthermore, due to the
small dimensions of stents, the material has an oligo- crystalline structure (only a few grains
distributed over the cross section of a stent strut). These structures can in fact neither be described as
multi-crystalline materials, nor be treated as single crystals. The result is an orientation dependent
inhomogeneous deformation behavior [16,17]. With regard to the importance of the orientation
parameter, the Electron BackScatter Diffraction (EBSD) technique has been used to compare the
crystallographic orientation of the grains in CoCr stents with different designs after deformation due
to dilation. By means of transmission electron microscopy (TEM) the deformation mechanisms
can be investigated. For this study, the microstructural alterations after plastic deformation of
three different stent designs (Multi Link Vision™, GUIDANT Corporation, Santa Clara, CA, USA;
Coroflex® Blue, B. Braun Melsungen AG, Melsungen, Germany and Driver Medtronic Inc.,
