Repository: FahminaKabir/open_access_books_vectorization

# open_access_books_vectorization

This is the final project for software soft computing course. In this project, we used 53 copyright-free books from openlibra.com (a free and open-accessed online bookstore) to create a pre-processed corpus that we used in training a word to vector model. Language : python.
Contributors : -Fahmina Kabir. -Israt Tasnim.

File: text/37_Mechanics-of-Biomaterials.txt (part 12 of 17)
Mechanics of Biomaterials
Confocal reflection and SEM images were acquired to visualize both the collagen and fibrin
hydrogels. As shown in Figures 3 and 4, the lattices of fibrin were more entangled than those of
collagen. The collagen networks exhibited twisted patterns formed by bundled fibers, consistent with
that reported by Lai et al. [28,35]. The assembled fibrin fibers were straighter and appeared more
individually, consistent with its role in physiological clot structures [49].
In addition to this qualitative assessment, microstructural features, such as the void ratio, pore size
and fiber radius, were estimated from the images and are summarized in Table 1. As shown in the
images, the fiber density of the fibrin networks was greater than that of the collagen matrices, leading
to void ratios of approximately 71% and 80%, respectively. Accordingly, the pore size was 1.69 ȝm
for fibrin and 2.84 ȝm for collagen. The fiber radii were approximately 79 and 66 nm for fibrin and
collagen, respectively. For the collagen fibers, the variation of the measured data was quite high,
probably due to the variability introduced by the characteristic bundling.
Table 1. Microstructural characteristics of the hydrogels †.
Void ratio (%)

Collagen

Fibrin

80.15 ± 1.82

71.46 ± 1.00

Pore size (ȝm)

2.84 ± 0.94

1.69 ± 0.33

Fiber radius (nm)

79.51 ± 33.16

66.53 ± 13.57

†

Data are the mean ± SEM.

3.2. Permeability Quantification
Previous work has primarily focused on analyses of microstructure and bulk stiffness due to the
key roles of these properties in basic cellular events in 2D [50]. However, wound healing primarily
occurs under 3D conditions, and there is accumulating evidence that the confinement of cells has a
crucial role on their behavior [21,22,51,52]. A bulk quantity that relates to the confinement feature of
hydrogels is their hydraulic resistance. The hydraulic resistance of hydrogel matrices not only
controls the transport of nutrients and the shear stress exerted on cells, but also regulates the
directional migration of the cells [42,53]. Therefore, in this characterization, we include the
assessment of the hydraulic resistance to fluid flow of the scaffolds, because it is key to the rational
design and interpretation of physiologically-relevant microsystems.

176

Figure 3. 3D network of the hydrogels. The confocal reflection images show the
arrangement of the fibrillar networks for (a,b) fibrin and (c,d) collagen gels. (a) and (c)
show a general view; (b) and (d) are zoomed images of the right-bottom corner of the
previous images, respectively. Fibers composing the collagen networks are twisted,
whereas the fibers in the fibrin appear straighter. Scale bars correspond to 10 ȝm.

Figure 4. Fiber layout within hydrogels. SEM images of (a,b) fibrin and (c,d) collagen
gels acquired at magnifications of 80–120 kX show the morphological features of the
fibers. The collagen fibers exhibit characteristic bundling, whereas the fibrin fibers are
formed more individually. The scale bars correspond to 200 nm.

177
To quantify the hydrogel permeability, we generated an initial pressure difference across both
hydrogels. As shown in Figure 5, the decrease in pressure difference over time was then monitored.
The obtained data points were then fitted to an exponential function formatted as in Equation (1), and
R2 values of 0.96 and 0.98 for fibrin and collagen, respectively, were obtained. The exponent
coefficient valuesሺܿሻ from the fitting were 0.13 hí1 or 4.00·10í05 sí1 for fibrin and 0.24 hí1 or
7.00·10í05 sí1 for collagen. Likewise, by solving Equation (2) for ‫ ܭ‬, we calculated Darcy’s
permeability for fibrin and collagen: 5.73·10í13 and 1.00·10í12 m2, respectively. The values ofܿ and
‫ ܭ‬are provided in Table 2. These parameters establish the resistance that a particular porous matrix
exerts on the convective fluid flow, i.e., the velocity with which a pressure difference will tend
toward equilibrium. Figure 6 illustrates, for a given initial pressure difference, the pressure
difference decay for both hydrogels. Pressure equilibrium is achieved more rapidly in the collagen
gels than the fibrin gels, indicating less resistance to flow and consistent with the greater void ratio and
pore size of the collagen gel observed in the image analysis and other previous measurements [41,42].

Figure 5. Pressure difference drop over time in hydrogels. The experimental data points
of the pressure difference vs. time were plotted and fitted to an exponential function for
fibrin (left) and collagen (right) gels. The resulting expressions and R2 values are also
indicated. The exponent coefficient determines the value of the permeability (‫)ܭ‬.

Figure 6. Comparison of the pressure difference drop for both hydrogels. The curves
show the pressure difference drop over time for a given initial pressure difference for the
collagen and fibrin hydrogels. Compared with collagen, the lower permeability (K) of the
fibrin results in a slower function decay.

178
Table 2. Resistance to fluid flow.
Collagen

Fibrin

Exponent coefficient, c (sí1)

7.00·10í05

4.00·10í05

Darcy’s permeability, K (m2)

1.00·10í12

5.73·10í13

3.3. Mechanical Response
The polymerization was traced for 3 h, beginning immediately after the gel solution was pipetted
and set within the rheometer plate. Figure 7 shows the evolution of the shear modulus (G’) over time
at a constant temperature of 37 °C. The biexponential function given in Equation (3) fits the
measured data points well, thus suggesting two processes with distinct reaction rates (a fast and a
slow rate), t1 and t2, resulting in an increase in the value of the modulus:
‫ ܩ‬ᇱ ሺ‫ݐ‬ሻ ൌ ‫ ܩ‬ᇱଵ ൬ͳ െ ݁

ିቀ

௧ି௫೎
ቁ
௧భ ൰

൅ ‫ ܩ‬ᇱ ଶ ൬ͳ െ ݁

௧ି௫೎
ିቀ
ቁ
௧మ ൰

(3)

where G’1 and G’2, are the associated parameters that characterize the modulus contribution of each
process and xc is the parameter that adjusts the time scale to the beginning of the reactions.

Figure 7. Time evolution of the shear modulus (G’) of the hydrogels. The temperature
was maintained at 37 °C; the excitation frequency was 1 rad·sí1; and the strain amplitude
was 0.005. The lines are fits to the biexponential Equation (3). Note that the
polymerization of the gels was not yet complete, cf. Figure 8.
The fitted parameter values are shown in Table 3. The fast and slow processes may be associated
with the fibrillogenesis of the filaments (fast) and the growth and crosslinking of these filaments
(slow) to form a fiber network. Clearly, fibrin cured faster than collagen under the conditions studied
and achieved significantly greater modulus values. Furthermore, the fast and the slow processes are
more easily distinguishable in fibrin compared with collagen. Fibrin gels are cross-linked and
stabilized by FXIII; accordingly, the complete cross-linking of a blood clot during coagulation takes

179
longer than the formation of its fibrillar backbone [29], which could explain the differences in the
polymerization kinetics of the hydrogels (see Figure 7). This fact could also explain why confocal
scanning micrographs do not show much difference with or without ligation [38].
Table 3. Parameters used to fit Equation (3) to the measured data in Figure 7.
Fibrin

Collagen

Value

Error

Value

Error

G’1

31.12

0.48

11.70

0.10

t1

211.87

11.09

896.75

22.16

G’2

50.78

0.35

7.11

0.30

t2

4,045.83

113.48

13,919.40

1,431.71

xc

117.52

4.63

í591.82

15.62

After tracing the curing, the samples remained at rest in situ for 24 h before initiating any
subsequent rheological experiments. Strain sweep assays were performed for excitation frequencies of
0.1 and 0.01 Hz. Figure 8 outlines the dependence of the measured elastic (G’) and viscous (G’’)
shear moduli on the applied strain amplitude for the fibrin and collagen gels. For the measured
excitation frequencies, the registered moduli were similar within the experimental error. The
mechanical response of the hydrogels tested by means of oscillatory strain amplitude sweeps
revealed the shear modulus in the linear viscoelastic regime and the onset of strain hardening at
greater strains (non-linear regime) of the individual hydrogels.
In the linear viscoelastic regime, for the fibrin networks, we measured an elastic shear modulus of
300 Pa, which matches other published values [27,29,33,45]. For the collagen gels, a value of 15 Pa
was determined. These data agree with previous measurements obtained using analogous gel
preparations [30,54]. Comparing fibrin to collagen, we attributed the dramatic increase in stiffness to
FXIII, consistent with its role in acute clots to prevent bleeding problems [49], because the protein
concentration difference between the hydrogels and the difference in the microstructural parameters
appeared too small to explain the difference in modulus alone.
Both materials were characterized by substantial strain hardening, which occurred within the
strain range of 10%–100% and 50%–100% for fibrin and collagen, respectively. On a physical level,
the strain hardening of biological hydrogels can be interpreted in analogy to the polymer network
theory of semiflexible chains. Semiflexible chains are characterized by similar magnitudes of persistence
length and contour length. In networks, the relevant contour length is the distance between network
junctions. Such semiflexible chains do not form loops and knots, yet are sufficiently flexible to have
significant thermal bending fluctuations [30]. Therefore, in a simplified picture, the onset of strain
hardening relates to the straightening of these semiflexible filaments in the network upon straining.
An earlier onset of strain hardening suggests a lower degree of freedom and lower thermal
fluctuations as a result of a greater ratio of the persistence to the contour length or, in other words, a
straighter filament.

180

Figure 8. Strain sweeps of hydrogels. Elastic (G’) and viscous (G’’) shear moduli are
shown as a function of the strain amplitude (Ȗ) in parts per unit at frequencies of 0.1 Hz
and 0.01 Hz. The temperature during the experiments was maintained at 37 °C. Strain
hardening of fibrin and collagen occurred at 10% and 50% strain, respectively. In the
elastic range, the elastic shear modulus was 300 and 15 Pa, respectively.
It is tempting to associate the straighter appearance of the fibrin filaments relative to the collagen
filaments, as observed in the confocal reflection images (cf., Figure 3), with the somewhat earlier
onset of strain hardening in the fibrin and, consequently, to the greater ratio of the persistence to the
contour length in the fibrin hydrogel.
In fact, strain hardening is generic to any network composed of semiflexible filamentous
proteins [29,30,38,55]. Many soft tissues, such as blood clots, stiffen as they are strained to prevent

181
large deformations that could threaten tissue integrity [30,56,57]. Therefore, strain hardening
performs an essential physiological function. Moreover, during wound healing in vivo, the ECM is
exposed to repeated strain due to cellular contractile machinery, cellular motility, blood flow or
interstitial flow [29]. Likewise, at a cellular level, cells embedded in 3D exert forces that cause
deformations of 10%–50% in the cell surroundings (20 microns far from the cell margin) and 10%
away from the cell [58]. Therefore, we assume that, during wound healing, cells settle their
contractile activity within the linear range. In addition, the characterization of the strain hardening
and its onset is, in our opinion, an important parameter to control the creation of biomimetic hydrogels
for wound healing applications.
4. Conclusions
We have presented a consistent characterization of two widely-used hydrogel compositions
based on fibrin and collagen I as biomimetic environments for in vitro wound healing studies. The
microstructural parameters obtained from microscopic techniques that probed the local and 2D
environments correlate with the permeabilities and mechanical values measured using experimental
techniques capable of measuring bulk properties in 3D. The studied fibrin hydrogel is characterized
by a lower void ratio, lower permeability and a significantly greater shear modulus compared with
the collagen hydrogel.
Distinct biomechanical properties differentially regulate migration in 2D and 3D [59]. Although
2D system mechanisms are generally established, the effects of different biomechanical properties of
hydrogel materials, such as matrix stiffness [60], microarchitecture [61] or confinement [22], on 3D
migratory patterns remain to be elucidated. In this sense, the presented functional characterization
of the two widely-used fibrin and collagen hydrogels provides complementary and coherent
experimental parameters for the biomechanical properties of the studied hydrogels as a basis for an
interpretation of cellular studies in 3D for wound healing experiments. Therefore, the data presented
here will open new possibilities for future models, both in silico and in vitro, of the main mechanisms
that regulate wound healing. Furthermore, microfluidic systems, which are biomimetic 3D models in
which hydrogels are embedded, will provide multiple possibilities for improving the recreation of the
wound healing microenvironment and enable the incorporation of cell cultures, as well as co-cultures
of different cell types.
Finally, our experimental approach provides a method for the measurement of the most relevant
biomechanical properties of hydrogels, enabling a systematic study of the influence of the numerous
combinations of compositions and preparation conditions on these scaffolds and, consequently,
cell behavior.
Acknowledgments
This study was supported by the European Research Council (ERC) through Project
ERC-2012-StG 306751 and the Spanish Ministry of Economy and Competitiveness
(DPI2012-38090-C03-01). The authors acknowledge Roger Kamm and William Polacheck for their
technical assistance with the permeability experiments.

182
Author Contributions
Oihana Moreno-Arotzena designed and performed the experiments and drafted the manuscript.
Johann G. Meier performed the rheological measurements and revised a major portion of the
manuscript. Cristina del Amo participated in performing the permeability measurements. José
Manuel García-Aznar conceived of the study and participated in its design and coordination and
helped draft the manuscript. All authors have read and have approved the final manuscript.
Conflicts of Interest
The authors declare no conflict of interest.
References
1.
2.
3.

4.
5.

6.

7.

8.
9.
10.
11.
12.

13.

Diegelmann, R.F.; Evans, M.C. Wound Healing: An Overview of Acute, Fibrotic and Delayed
Healing. Front. Biosci. 2004, 9, 283–289.
Guo, S.; Dipietro, L.A. Factors Affecting Wound Healing. J. Dent. Res. 2010, 89, 219–229.
Gahagnon, S.; Mofid, Y.; Josse, G.; Ossant, F. Skin Anisotropy in vivo and Initial Natural
Stress Effect: A Quantitative Study Using High-Frequency Static Elastography. J. Biomech.
2012, 45, 2860–2865.
Kamolz, L.-P.; Keck, M.; Kasper, C. Wharton’s Jelly Mesenchymal Stem Cells Promote
Wound Healing and Tissue Regeneration. Stem Cell Res. Ther. 2014, 5, 62.
Moreno-Arotzena, O.; Mendoza, G.; Cóndor, M.; Rüberg, T.; García-Aznar, J.M. Inducing
Chemotactic and Haptotactic Cues in Microfluidic Devices for Three-Dimensional in vitro
Assays. Biomicrofluidics 2014, 8, 064122.
Valero, C.; Javierre, E.; García-Aznar, J.M.; Gómez-Benito, M.J. A Cell-Regulatory
Mechanism Involving Feedback between Contraction and Tissue Formation Guides Wound
Healing Progression. PLoS ONE 2014, 9, e92774.
Anon, E.; Serra-Picamal, X.; Hersen, P.; Gauthier, N.C.; Sheetz, M.P.; Trepat, X.; Ladoux, B.
Cell Crawling Mediates Collective Cell Migration to Close Undamaged Epithelial Gaps.
Proc. Natl. Acad. Sci. USA 2012, 109, 10891–10896.
Murrell, M.; Kamm, R.; Matsudaira, P. Tension, Free Space, and Cell Damage in a
Microfluidic Wound Healing Assay. PLoS ONE 2011, 6, e24283.
Singer, A.J.; Clark, R.A.F. Cutaneous Wound Healing. N. Engl. J. Med. 1999, 341, 738–746.
Polacheck, W.J.; Li, R.; Uzel, S.G.M.; Kamm, R.D. Microfluidic Platforms for Mechanobiology.
Lab. Chip 2013, 13, 2252–2267.
Griffith, L.G.; Swartz, M.A. Capturing Complex 3D Tissue Physiology in vitro. Nat. Rev. Mol.
Cell Biol. 2006, 7, 211–224.
Lambrechts, D.; Roeffaers, M.; Kerckhofs, G.; Hofkens, J.; van de Putte, T.; Schrooten, J.;
van Oosterwyck, H. Reporter Cell Activity within Hydrogel Constructs Quantified from
Oxygen-Independent Bioluminescence. Biomaterials 2014, 35, 8065–8077.
Grinnell, F. Fibroblast-Collagen-Matrix Contraction: Growth-Factor Signalling and
Mechanical Loading. Trends Cell Biol. 2000, 10, 362–365.

183
14. Martino, M.M.; Briquez, P.S.; Ranga, A.; Lutolf, M.P.; Hubbell, J.A. Heparin-Binding
Domain of Fibrin(ogen) Binds Growth Factors and Promotes Tissue Repair When
Incorporated within a Synthetic Matrix. Proc. Natl. Acad. Sci. USA 2013, 110, 4563–4568.
15. Tomasek, J.J.; Gabbiani, G.; Hinz, B.; Chaponnier, C.; Brown, R.A. Myofibroblasts and
Mechano-Regulation of Connective Tissue Remodelling. Nat. Rev. Mol. Cell Biol. 2002, 3, 349–
363.
16. Ulrich, T.A.; de Juan Pardo, E.M.; Kumar, S. The Mechanical Rigidity of the Extracellular
Matrix Regulates the Structure, Motility, and Proliferation of Glioma Cells. Cancer Res. 2009,
69, 4167–4174.
17. Miron-Mendoza, M.; Seemann, J.; Grinnell, F. The Differential Regulation of Cell Motile
Activity through Matrix Stiffness and Porosity in Three Dimensional Collagen Matrices.
Biomaterials 2010, 31, 6425–6435.
18. Swartz, M.A.; Fleury, M.E. Interstitial Flow and Its Effects in Soft Tissues. Annu. Rev.
Biomed. Eng. 2007, 9, 229–256.
19. Ng, C.P.; Hinz, B.; Swartz, M.A. Interstitial Fluid Flow Induces Myofibroblast Differentiation
and Collagen Alignment in Vitro. J. Cell Sci. 2005, 118, 4731–4739.
20. Polacheck, W.J.; German, A.E.; Mammoto, A.; Ingber, D.E.; Kamm, R.D. Mechanotransduction
of Fluid Stresses Governs 3D Cell Migration. Proc. Natl. Acad. Sci. USA 2014, 111, 2447–
2452.
21. Stroka, K.M.; Gu, Z.; Sun, S.X.; Konstantopoulos, K. Bioengineering Paradigms for Cell
Migration in Confined Microenvironments. Curr. Opin. Cell Biol. 2014, 30C, 41–50.
22. Pathak, A.; Kumar, S. Independent Regulation of Tumor Cell Migration by Matrix Stiffness
and Confinement. Proc. Natl. Acad. Sci. USA 2012, 109, 10334–10339.
23. Haeger, A.; Krause, M.; Wolf, K.; Friedl, P. Cell Jamming: Collective Invasion of Mesenchymal
Tumor Cells Imposed by Tissue Confinement. Biochim. Biophys. Acta 2014, 1840, 2386–2395.
24. Rouillard, A.D.; Holmes, J.W. Mechanical Boundary Conditions Bias Fibroblast Invasion in a
Collagen-Fibrin Wound Model. Biophys. J. 2014, 106, 932–943.
25. Miron-Mendoza, M.; Seemann, J.; Grinnell, F. Collagen Fibril Flow and Tissue Translocation
Coupled to Fibroblast Migration in 3D Collagen Matrices. Mol. Biol. Cell 2008, 19, 2051–
2058.
26. Buehler, M.J. Nature Designs Tough Collagen: Explaining the Nanostructure of Collagen
Fibrils. Proc. Natl. Acad. Sci. USA 2006, 103, 12285–12290.
27. Rowe, S.L.; Stegemann, J.P. Interpenetrating Collagen-Fibrin Composite Matrices with
Varying Protein Contents and Ratios. Biomacromolecules 2006, 7, 2942–2948.
28. Lai, V.K.; Frey, C.R.; Kerandi, A.M.; Lake, S.P.; Tranquillo, R.T.; Barocas, V.H.
Microstructural and Mechanical Differences between Digested Collagen–fibrin Co-Gels and
Pure Collagen and Fibrin Gels. Acta Biomater. 2012, 8, 4031–4042.
29. Münster, S.; Jawerth, L.M.; Leslie, B.A.; Weitz, J.I.; Fabry, B.; Weitz, D.A. Strain History
Dependence of the Nonlinear Stress Response of Fibrin and Collagen Networks. Proc. Natl.
Acad. Sci. USA 2013, 110, 12197–12202.

184
30. Storm, C.; Pastore, J.J.; MacKintosh, F.C.; Lubensky, T.C.; Janmey, P.A. Nonlinear Elasticity
in Biological Gels. Lett. Nat. 2005, 435, 191–194.
31. Gersh, K.C.; Edmondson, K.E.; Weisel, J.W. Flow Rate and Fibrin Fiber Alignment.
J. Thromb. Haemost. 2010, 8, 2826–2828.
32. Hartmann, A.; Boukamp, P.; Friedl, P. Confocal Reflection Imaging of 3D Fibrin Polymers.
Blood Cells. Mol. Dis. 2006, 36, 191–193.
33. Ryan, E.A.; Mockros, L.F.; Weisel, J.W.; Lorand, L. Structural Origins of Fibrin Clot
Rheology. Biophys. J. 1999, 77, 2813–2826.
34. Baniasadi, M.; Minary-Jolandan, M. Alginate-Collagen Fibril Composite Hydrogel.
Materials (Basel) 2015, 8, 799–814.
35. Lai, V.K.; Lake, S.P.; Frey, C.R.; Tranquillo, R.T.; Barocas, V.H. Mechanical Behavior of
Collagen-Fibrin Co-Gels Reflects Transition from Series to Parallel Interactions with
Increasing Collagen Content. J. Biomech. Eng. 2012, 134, 011004.
36. Yang, Y.-L.; Leone, L.M.; Kaufman, L.J. Elastic Moduli of Collagen Gels Can Be Predicted
from Two-Dimensional Confocal Microscopy. Biophys. J. 2009, 97, 2051–2060.
37. Lim, B.B.C.; Lee, E.H.; Sotomayor, M.; Schulten, K. Molecular Basis of Fibrin Clot
Elasticity. Structure 2008, 16, 449–459.
38. Collet, J.-P.; Shuman, H.; Ledger, R.E.; Lee, S.; Weisel, J.W. The Elasticity of an Individual
Fibrin Fiber in a Clot. Proc. Natl. Acad. Sci. USA 2005, 102, 9133–9137.
39. Shen, Z.L.; Dodge, M.R.; Kahn, H.; Ballarini, R.; Eppell, S.J. Stress-Strain Experiments on
Individual Collagen Fibrils. Biophys. J. 2008, 95, 3956–3963.
40. Karande, T.S.; Ong, J.L.; Agrawal, C.M. Diffusion in Musculoskeletal Tissue Engineering
Scaffolds: Design Issues Related to Porosity, Permeability, Architecture, and Nutrient Mixing.
Ann. Biomed. Eng. 2004, 32, 1728–1743.
41. Wufsus, A.R.; Macera, N.E.; Neeves, K.B. The Hydraulic Permeability of Blood Clots as a
Function of Fibrin and Platelet Density. Biophys. J. 2013, 104, 1812–1823.
42. Polacheck, W.J.; Charest, J.L.; Kamm, R.D. Interstitial Flow Influences Direction of Tumor
Cell Migration through Competing Mechanisms. Proc. Natl. Acad. Sci. USA 2011, 108,
11115–11120.
43. Antoine, E.E.; Vlachos, P.P.; Rylander, M.N. Review of Collagen I Hydrogels for
Bioengineered Tissue Microenvironments: Characterization of Mechanics, Structure, and
Transport. Tissue Eng. Part B Rev. 2014, 20, 683–696.
44. Lin, S.; Gu, L. Influence of Crosslink Density and Stiffness on Mechanical Properties of
Type I Collagen Gel. Materials (Basel). 2015, 8, 551–560.
45. Stabenfeldt, S.E.; Gourley, M.; Krishnan, L.; Hoying, J.B.; Barker, T.H. Engineering Fibrin
Polymers through Engagement of Alternative Polymerization Mechanisms. Biomaterials
2012, 33, 535–544.
46. Shin, Y.; Han, S.; Jeon, J.S.; Yamamoto, K.; Zervantonakis, I.K.; Sudo, R.; Kamm, R.D.;
Chung, S. Microfluidic Assay for Simultaneous Culture of Multiple Cell Types on Surfaces or
within Hydrogels. Nat. Protoc. 2012, 7, 1247–1259.

185
47. Rasband, W.S. ImageJ. U. S. National Institutes of Health, Bethesda, MD, USA. 1997.
Available online: http://imagej.nih.gov/ij/ (accessed on 5 April 2015).
48. Sudo, R.; Chung, S.; Zervantonakis, I.K.; Vickerman, V.; Toshimitsu, Y.; Griffith, L.G.;
Kamm, R.D. Transport-Mediated Angiogenesis in 3D Epithelial Coculture. FASEB J. 2009,
23, 2155–2164.
49. Weisel, J.W. The Mechanical Properties of Fibrin for Basic Scientists and Clinicians.
Biophys. Chem. 2004, 112, 267–276.
50. Engler, A.J.; Sen, S.; Sweeney, H.L.; Discher, D.E. Matrix Elasticity Directs Stem Cell
Lineage Specification. Cell 2006, 126, 677–689.
51. Prentice-Mott, H.V.; Chang, C.-H.; Mahadevan, L.; Mitchison, T.J.; Irimia, D.; Shah, J.V.
Biased Migration of Confined Neutrophil-like Cells in Asymmetric Hydraulic Environments.
Proc. Natl. Acad. Sci. USA 2013, 110, 21006–21011.
52. Wolf, K.; Friedl, P. Extracellular Matrix Determinants of Proteolytic and Non-Proteolytic Cell
Migration. Trends Cell Biol. 2011, 21, 736–744.
53. Shi, Z.-D.; Tarbell, J.M. Fluid Flow Mechanotransduction in Vascular Smooth Muscle Cells
and Fibroblasts. Ann. Biomed. Eng. 2011, 39, 1608–1619.
54. Ulrich, T.A.; Jain, A.; Tanner, K.; MacKay, J.L.; Kumar, S. Probing Cellular Mechanobiology
in Three-Dimensional Culture with Collagen-Agarose Matrices. Biomaterials 2010, 31, 1875–
1884.
55. Pritchard, R.H.; Huang, Y.Y.S.; Terentjev, E.M. Mechanics of Biological Networks: From the
Cell Cytoskeleton to Connective Tissue. Soft Matter 2014, 10, 1864–1884.
56. Shah, J.V.; Janmey, P.A. Strain Hardening of Fibrin Gels and Plasma Clots. Rheol. Acta 1997,
36, 262–268.
57. Mitsak, A.G.; Dunn, A.M.; Hollister, S.J. Mechanical Characterization and Non-Linear Elastic
Modeling of Poly(glycerol Sebacate) for Soft Tissue Engineering. J. Mech. Behav. Biomed. Mater.
2012, 11, 3–15.
58. Legant, W.R.; Miller, J.S.; Blakely, B.L.; Cohen, D.M.; Genin, G.M.; Chen, C.S.
Measurement of Mechanical Tractions Exerted by Cells in Three-Dimensional Matrices.
Nat. Methods 2010, 7, 969–971.
59. Doyle, A.D.; Petrie, R.J.; Kutys, M.L.; Yamada, K.M. Dimensions in Cell Migration.
Curr. Opin. Cell Biol. 2013, 25, 642–649.
60. Ehrbar, M.; Sala, A.; Lienemann, P.; Ranga, A.; Mosiewicz, K.; Bittermann, A.; Rizzi, S.C.;
Weber, F.E.; Lutolf, M.P. Elucidating the Role of Matrix Stiffness in 3D Cell Migration and
Remodeling. Biophys. J. 2011, 100, 284–293.
61. Kubow, K.E.; Conrad, S.K.; Horwitz, A.R. Matrix Microarchitecture and Myosin II Determine
Adhesion in 3D Matrices. Curr. Biol. 2013, 23, 1607–1619.

186

Polypropylene Biocomposites with Boron Nitride and
Nanohydroxyapatite Reinforcements
Kai Wang Chan, Hoi Man Wong, Kelvin Wai Kwok Yeung and Sie Chin Tjong
Abstract: In this study, we develop binary polypropylene (PP) composites with hexagonal boron
nitride (hBN) nanoplatelets and ternary hybrids reinforced with hBN and nanohydroxyapatite
(nHA). Filler hybridization is a sound approach to make novel nanocomposites with useful biological
and mechanical properties. Tensile test, osteoblastic cell culture and dimethyl thiazolyl diphenyl
tetrazolium (MTT) assay were employed to investigate the mechanical performance, bioactivity and
biocompatibility of binary PP/hBN and ternary PP/hBN-nHA composites. The purpose is to prepare
biocomposite nanomaterials with good mechanical properties and biocompatibility for replacing
conventional polymer composites reinforced with large hydroxyapatite microparticles at a high
loading of 40 vol%. Tensile test reveals that the elastic modulus of PP composites increases, while
tensile elongation decreases with increasing hBN content. Hybridization of hBN with nHA further
enhances elastic modulus of PP. The cell culture and MTT assay show that osteoblastic cells attach and
proliferate on binary PP/hBN and ternary PP/hBN-20%nHA nanocomposites.
Reprinted from Materials. Cite as: Chan, K.W.; Wong, H.M.; Yeung, K.W.K.; Tjong, S.C.
Polypropylene Biocomposites with Boron Nitride and Nanohydroxyapatite Reinforcements.
Materials 2015, 8, 992-1008.
1. Introduction
In recent years, the global demand for artificial human bone replacements has been ever
increasing due to a surge in the number of patients suffering from aging, bone disease and injury.
Most orthopedic implants are made of metallic materials, including austenitic 316L stainless steel,
cobalt-chromium and titanium-based alloys, due to their high mechanical strength and good
ductility. However, the Young’s modulus of such metallic alloys far exceeds that of human bones. This
creates a stress shielding effect of the surrounding bone tissue, causing the implant to carry a higher
proportion of the applied load. Consequently, bone resorption and loosening of the metallic implant can
result in the failure of the replacement. Moreover, human body fluids with about 0.9 wt% sodium
chloride at 37 °C are hostile to metallic alloys. Thus, metallic implants may undergo electrochemical
dissolution or corrosion upon exposure to human body fluids, releasing metallic ions that induce
inflammatory response, allergy and cytotoxicity.
In general, nickel ion is the main cause of allergy, followed by cobalt and chromium [1,2].
Furthermore, Cr3+ and Co2+ ions can bind to several cellular proteins, induce oxidation and impair
their biological function, thereby causing cell death and tissue damage [3]. Generally, stainless steels
exhibit good wear and corrosion resistance in aqueous environments due to the formation of thin
passive oxide/hydroxide films on their surfaces [4–6]. Unfortunately, chloride ions can breakdown
the passive films of stainless steels, causing pitting and crevice corrosion and creating anodic

187
dissolution in localized regions of steels. Cobalt-chromium and 316L steel are susceptible to
localized corrosion in physiological saline Ringer’s solution. Ti-based alloy, such as Ti-6Al-4V, is
more corrosion resistant, but inferior wear behavior is its main disadvantage [7]. These potential
risks and health hazards with metallic devices have motivated materials scientists to search for other
materials with good biocompatibility and no cytotoxicity.
Polymers usually find useful applications in biomedical sectors, due to their being lightweight,
the ease of fabrication and the relatively low cost [8–11]. Their tensile stress and modulus can be
monitored by adding fillers of micrometer sizes [12–18]. Thus, the composite approach is an
effective route for producing polymer biomaterials with desired mechanical properties for bone
replacements. As an example, Bonfield and coworkers added 40 vol% hydroxyapatite microfillers to
high-density polyethylene to form HAPEXTM composite [19,20]. Hydroxyapatite resembles the
mineral component of human bones and is responsible for their mechanical strength and stiffness.
However, synthetic hydroxyapatite microparticles (mHA) usually debond from the polymer matrix
during the tensile test [21]. Moreover, large mHA particles usually break into small fragments upon
tensile loading. These effects directly cause ineffective load transfer from the matrix to mHA fillers,
resulting in low tensile strength and failure of the composite [21].
Recent advances in nanoscience and nanotechnology have led to the development and creation of
functional nanomaterials with unique chemical, physical mechanical and biological characteristics.
In the past decade, the use of nanomaterials in healthcare and biomedical sectors has been rapidly
growing due to their potential applications in antimicrobial, bioimaging, drug delivery and
orthopedic sectors [22–24]. As recognized, bone tissues are composed of nano-hydroxyapatite
(nHA) platelets and collagen fibers. Accordingly, synthetic nanohydroxyapatite particles have been
used as reinforcing fillers for non- and degradable polymers to form nanocomposites for
biomedical applications, e.g., bone plates and bone scaffolds [25–31]. The attachment and growth
of osteoblasts are significantly enhanced on the surface of nHA fillers. In addition, the filler loadings
in thermoplastic polymers can be drastically reduced by adding nHA particles. The incorporation
of 20 wt% nHA (6.67 vol%) to polypropylene (PP) gives rise to good biocompatibility [32]. The
nHA/polymer nanocomposites exhibit better mechanical properties over conventional mHA/polymer
composites at the same filler loading level.
In previous studies, we simultaneously added nHA and carbon nanotubes (CNTs) or carbon
nanofibers (CNFs) to PP to form biocomposites for bone replacements [32,33]. The addition of low
CNT/CNF loadings to nHA/PP composites further enhances their mechanical performance due to the
large aspect ratio and remarkable high stiffness of carbonaceous nanofillers. Generally, CNTs are
compatible with biological cells, provided that they are firmly embedded within the matrix of
polymer composites. However, standalone or individual CNT suspension is reported to be particularly
toxic to biological cells, and the cytotoxicity increases with increasing nanotube doses [34–36]. This
is because needle-like CNTs can penetrate through the cell membrane and finally reside in the
nucleus. BN sheets can also be rolled up into nanotubes with cellular seeding and growth behaviors
similar to those of CNTs [37]. In certain cases, boron nitride nanotubes are even more cytotoxic than
CNTs [38,39]. Hexagonal boron nitride (hBN) with a layered structure like graphite generally
exhibits excellent lubricant behavior, superior thermal and chemical stability and good

188
biocompatibility [40,41]. hBN and titania have been used as a filler for chitosan acting as a protective
coating for stainless steel substrate [42]. In this study, we attempted to use planar hBN and
nanohydroxyapatite to reinforce PP to form biocomposites for bone replacements. Boron nitride with
platelet morphology was selected in order to avoid the cytotoxicity of tubular boron nitride. The main
interest in employing layered hBN in polymer hybrid composites was their high chemical stability,
good processability and good biological activity [43]. No information is available in the literature on
the biocompatibility and tensile behavior of the hBN platelet/PP nanocomposites and hBN-nHA/PP
hybrids for biomedical applications. To the best of our knowledge, the present work is the first
investigation of the development of PP nanocomposites reinforced with hBN platelets and nHA rods
and their biocompatibility.
2. Experimental Section
2.1. Materials
Nanostructured & Amorphous Materials Inc. (Houston, TX, USA) supplied hBN powders for this
study. Figure 1 shows the TEM image of hBN powders. TEM examination was performed using a
Philips CM-20 TEM microscope (Philips, Amsterdam, The Netherlands) attached to an energy
dispersive X-ray spectrometer. Apparently, hBN exhibited a platelet feature with sizes ranging from
about 30 to 150 nm. Nanohydroxyapatite powders with a rod-like feature, i.e., a length of about
100 nm and a width of 20 nm, were purchased from Nanjing Emperor Nano Materials (Nanjing,
China). Figure 2 shows the TEM image of nHA with rod-like feature. Polypropylene pellets for injection
molding purpose (Mophlen HP 500N) were obtained from Basell (Jubail, Saudi Arabia). In general,
surface coupling agents can enhance interfacial bonding between the filler and the matrix; however,
they may induce cytotoxicity [44]. Both hBN and nHA fillers were not treated with organic surface
coupling agents in order to avoid cytotoxicity of the biocomposites.
2.2. Preparation of Nanocomposites
Extrusion and injection molding are versatile and effective processes for large-scale manufacturing of
PP-based composites [13,15,45]. Table 1 summarizes typical compositions of binary PP/hBN and
ternary PP/hBN-nHA composites. Prior to melt-mixing, PP pellets were dried in an oven at 60 °C for
24 h. Melt compounding was first performed by feeding the material mixtures into a Brabender
twin-screw extruder at a screw rotation speed of 30 rpm. The six barrel zones of this extruder were
heated to temperatures ranging from 190 to 230 °C. Extruded products were sliced into small pellets
and loaded into the Brabender extruder again. The purpose was to obtain effective mixing and
homogeneous dispersion of reinforcing fillers in the polymer matrix. The products were pelletized
again, dried overnight in an oven and subsequently molded into dog-bone tensile bars and circular
disks using an injection molder (Toyo TI-50H, Akashi, Japan). The disks were primarily used for cell
seeding and proliferation measurements. The composites were twice extruded for filler homogenization
followed by injection molding; the matrix material could be degraded slightly. However, applied
stress was mainly carried by the fillers of composites, thus minute matrix degradation would not
affect overall mechanical performance of the composites greatly. Furthermore, nHA fillers were

189
found to be very effective at improving the dimensional and thermal stability of PP [32]. Such a
“three-step processing” strategy was also adopted by other researchers for making composite materials
with improved physical and mechanical properties [46].

Figure 1. TEM micrographs of hexagonal boron nitride (hBN) showing platelet feature
with sizes ranging from about 30 to 150 nm.

Figure 2. TEM micrograph of nHA showing rod-like feature with an average length of 90 nm.

190
Table 1. The compositions of the polypropylene (PP) composites studied.
nHA, nanohydroxyapatite.
Specimen

PP (wt%)

hBN (wt%)

nHA (wt%)

PP/5% hBN

95

5

0

PP/10% hBN

90

10

0

PP/15% hBN

85

15

0

PP /20% hBN

80

20

0

PP/20% nHA

80

0

20

PP/5% hBN-20% nHA

75

5

20

PP/10% hBN-20% nHA

70

10

20

PP/15% hBN-20% nHA

65

15

20

2.3. Material Characterization
Scanning electron microscopy (SEM) was employed to examine the morphologies of fillers,
composites and osteoblasts. Both field-emission SEM (Jeol JSM-6335F, Tokyo, Japan) and
conventional SEM (Jeol JSM 820, Tokyo, Japan) were used for this purpose. The surfaces of
composite samples were deposited with a thin carbon film. Tensile experiments were performed at
room temperature using an Instron tester (Model 5567, Norwood, MA, USA) at a crosshead speed of
10 mm·miní1 in accordance with ASTM D638-08 [47]. Young’s modulus of the samples was
determined from the linear region of stress-strain curves. Five samples of each composition were
used for testing, and the average values were evaluated.
2.4. Cell Seeding and Proliferation
Human osteoblasts (Saos-2) were seeded in Dulbecco’s Modified Eagle’s Medium (DMEM)
supplemented with 10% fetal bovine serum, penicillin and streptomycin. The samples (4 × 4 × 1 mm)
for cell cultivation and proliferation tests were sliced from injection molded disks into small
rectangles. They were rinsed with 70% ethanol and phosphate-buffered saline (PBS) solutions.
A suspension of Saos-2 containing 104 cells was seeded on these samples placed in a 96-well plate
and then kept in a humidified incubator with 5% CO2 in air at 37 °C for 4 and 7 days, respectively.
The culture medium was refreshed every two days. Following the incubation, the samples were
washed with PBS and fixed with 10% formaldehyde, followed by dehydration through a series of
graded ethanol solutions and critical point drying. Once dry, they were deposited with a thin gold
film and placed inside SEM.
The proliferation of osteoblasts on all specimens was assessed using the
3-(4,5-dimethylthiazol-2-yl)-2,5-diphenyltetrazolium bromide (MTT) assay in 96-well plates. A cell
suspension with 104 cells was introduced to cultured plates with and without samples followed
by incubation in a humidified atmosphere of 5% carbon dioxide in air at 37 °C for 4 and 7 days,
respectively. The culture medium was refreshed every 2 days. At selected cultivation periods, the
medium was aspirated, then 10 ȝL of MTT solution (5 mg MTT:1 mL DMEM) was added to each
well and incubated for 4 h for at 37 °C. At this stage, the tetrazolium ring of MTT salt was cleaved by

191
the succinic dehydrogenase in mitochondria of viable osteoblasts, forming insoluble formazan
crystals. The formazan was lastly dissolved in 10% sodium dodecyl sulfate (SDS)/0.01 M
hydrochloric acid (100 L). The absorbance or optical density (OD) of dissolved formazan was
quantified spectrophotometrically at a wavelength of 570 nm using a multimode detector (Beckman
Coulter DTX 880, Fullerton, CA, USA), with a reference wavelength of 640 nm. Wells with culture
medium, MTT, SDS and osteoblasts were used as the control, while wells without osteoblastic cells
were employed as a blank background. The samples were used for each test, and the results were
expressed in terms of mean ± standard deviation (SD). MTT tests were repeated at least twice.
3. Results and Discussion
3.1. Morphology and Mechanical Behavior
Figure 3a,b shows representative SEM images of binary PP/5% hBN and PP/15%hBN
composites. Apparently, hBN fillers are dispersed uniformly in the PP matrix of these composites.
The morphology of the typical PP/15% hBN-20%nHA hybrid at low and high magnifications is
shown in Figure 4a,b, respectively. Similarly, hBN fillers are distributed homogeneously in the
polymer matrix. However, aggregates of nHA fillers can be observed in the PP/15% hBN-20%nHA
