Repository: FahminaKabir/open_access_books_vectorization

# open_access_books_vectorization

This is the final project for software soft computing course. In this project, we used 53 copyright-free books from openlibra.com (a free and open-accessed online bookstore) to create a pre-processed corpus that we used in training a word to vector model. Language : python.
Contributors : -Fahmina Kabir. -Israt Tasnim.

File: text/37_Mechanics-of-Biomaterials.txt (part 13 of 17)
Mechanics of Biomaterials
hybrid, due to its high nHA content, i.e., 20 wt%. Large nHA content is added to the PP hybrid in
order to promote the adhesion and proliferation of osteoblasts. PP homopolymer is bioinert and, thus,
ineffective for anchoring osteoblasts on its surface. As mentioned before, bone tissues are composed
of nHA platelets and collagen fibers. Homogeneous dispersion of nHA in the PP matrix can be
achieved by adding low nHA contents. However, such PP nanocomposites are unsuitable for
biomedical implant applications due to their low biocompatibility. From our previous study, a
minimum nHA content of 20 wt% is required for achieving good bioactivity and biocompatibility
of the PP composites [32].

(a)

192
Figure 3. Cont.

(b)
Figure 3. SEM micrographs showing fractured surfaces of (a) PP/5% hBN and
(b) PP/15% hBN composites with a uniform dispersion of hBN fillers. Black arrow: hBN.

(a)
Figure 4. Cont.

193

(b)
Figure 4. SEM micrographs showing fractured surface of PP/15% hBN-20% nHA
hybrid at (a) low and (b) high magnifications. nHA aggregates can be readily seen.
Black arrow: hBN; white arrow: nHA.
The tensile test results for all specimens studied are tabulated in Table 2. For comparison, the
tensile properties of high-density polyethylene (HDPE) composites reinforced with 10, 20, 30 and
40 vol% mHA (4.14 ȝm), as well as human cortical bone are also listed in this Table [44,48]. It is
apparent that the hBN additions up to 20 wt% are beneficial for improving the elastic modulus of PP
composites. Moreover, hBN-nHA filler hybridization further increases the modulus of composites,
as expected. The PP/15%hBN-20%nHA hybrid displays a maximum modulus of 2.38 GPa, being
a 69% improvement over PP. The Young’s modulus vs. hBN content plots for binary PP/hBN
composites and ternary PP/hBN-nHA hybrids are summarized in Figure 5. From Table 2, PP exhibits
a large elongation at break (>600%). The additions of 5% and 10% hBN to PP do not impair its
tensile ductility. However, the elongation of PP drops to 300% by adding 15 wt% hBN and further
reduces to 43% with the addition of 20% hBN. This is due to the interaction between the hBN fillers
and the matrix restricts the movement of PP polymer chains at high filler loadings. This behavior
is commonly observed in PP composites reinforced with fillers of micro- and nano-scale
dimensions [45,49–51]. Hybridization of BN and nHA fillers decreases the tensile elongation of PP
composites markedly, especially at high filler contents. Table 2 also reveals that conventional HDPE
composites require 20 vol% mHA content to achieve a modulus of 1600 MPa and 30 vol% mHA to
reach 2730 MPa. However, the modulus of PP reaches 1615 MPa by adding only 4.5 vol% hBN and
further increases to 2383 MPa by adding 7.0 vol% (15 wt%) hBN and 6.67 vol% (20 wt%) nHA. The
total hybrid filler content in PP/15 wt% hBN-20 wt% nHA composite is 13.67 vol%, being smaller
than that of the HDPE/30 vol% mHA composite. The modulus of the PP/15 wt% hBN-20 wt% nHA

194
hybrid is close to that of the HDPE/30 vol% mHA composite, but the tensile strength of the
former is 27.5% higher than that of the latter. It is noted that the biocompatibility of the
HDPE/30 vol% mHA composite is unsatisfactory; thus, filler loading of 40 vol% mHA is needed to
fabricate conventional HAPEXTM composite. The PP/15 wt% hBN-20 wt% nHA hybrid exhibits a
higher tensile strength, but lower stiffness than the HAPEXTM composite. HAPEXTM can only be
used for non-loading maxillofacial bone-replacements, due to its stiffness being below the modulus
of load-bearing cortical bone of humans [52].
Table 2. Mechanical properties of PP/hBN and PP/hBN-nHA biocomposites.
Specimen

Elastic Modulus,

Tensile Stress,

Elongation at Break,

MPa

MPa

%

PP

1,414 ± 40

26.2 ± 0.5

>600

PP/5 wt% (2.2 vol%) hBN

1,536 ± 34

26.8 ± 0.3

>600

PP/10 wt% (4.5 vol%) hBN

1,615 ± 35

26.6 ± 0.4

>600

PP/15 wt% (7.0 vol%) hBN

1,666 ± 21

26.4 ± 0.3

300

PP/20 wt% (9.7 vol%) hBN

1,758 ± 33

26.5 ± 0.4

43.0 ± 6.3

PP/20 wt% (6.67 vol%) nHA

2,226 ± 33

30.9 ± 0.4

9.9 ± 0.6

PP/5 wt% hBN-20 wt% nHA

2,222 ± 68

27.0 ± 0.1

9.0 ± 2.0

PP/10 wt% hBN-20 wt% nHA

2,276 ± 42

28.6 ± 0.3

7.1 ± 0.6

PP/15 wt% hBN-20 wt% nHA

2,383 ± 18

26.9 ± 0.2

5.8 ± 0.3

HDPE/10 vol% mHA [44]

980 ± 20

17.3 ± 0.3

>200

HDPE/20 vol% mHA [44]

1,600 ± 20

17.8 ± 0.1

34.0 ± 9.5

HDPE/30 vol% mHA [44]

2,730 ± 10

19.5 ± 0.2

6.4 ± 0.5

HDPE/40 vol% mHA [44]

4,290 ± 17

20.7 ± 1.6

2.6 ± 0.4

Cortical bone [48]

7000௅30,000

----------

1௅3

Figure 5. Elastic modulus vs. hBN content for PP/hBN and PP/hBN-nHA composites
showing the stiffening effect of hBN.

195
Table 2 reveals that the elastic modulus of the composites increases slowly by adding hBN fillers.
In other words, there exists no abrupt increase in the modulus of PP composites due to hBN
additions, i.e., no mechanical percolation. Mechanical percolation is found in the composites
reinforced with fillers of very large aspect ratios, such as carbon nanotubes [53,54]. In that case, the
mechanical percolation model [55,56] can be used to describe a sudden increase in the elastic or
shear modulus of the composites reinforced with CNTs of very large aspect ratios. From Figure 1, the
aspect ratio (width/thickness) of hBN is estimated to be ~20. Thus, hBN with a low aspect ratio
cannot link with itself to form a percolative network in the PP matrix by increasing the filler content
up to a critical value. Figure 3b clearly shows the absence of a percolative network in the composite
with high hBN content, i.e., 15 wt%.
3.2. Cell Culture and Growth
Figure 6a,b shows respective SEM images of the PP/5% hBN and PP/10% hBN composites after
seeding with osteoblastic cells for four days. Apparently, the number of adhered cells on these
samples increases with increasing hBN content. Similarly, hybrid composites also provide effective
sites and support for the attachment of osteoblastic cells (Figure 7a,b). From these micrographs, the
cells spread flatly on the surfaces of composite specimens. Osteoblasts anchor firmly on the sample
surfaces via long filopodia. For the PP/15%hBN-20%nHA hybrid composite, cells are densely
packed and piled up on each other, such that the entire composite surface is nearly covered with
osteoblasts after seeding for four days (Figure 7b).

(a)
Figure 6. Cont.

196

(b)
Figure 6. SEM images of (a) PP/5% hBN and (b) PP/10% hBN composites cultured
with osteoblasts for four days showing spreading of bone cells on the composite surfaces.

(a)
Figure 7. Cont.

197

(b)
Figure 7. SEM micrographs of (a) PP/5% hBN-20% nHA and (b) PP/15%
hBN-20%nHA hybrid composites after seeding with osteoblasts for four days. Osteoblasts
almost cover entire surface of the specimens.
As was recognized, bone matrix is composed of nHA platelets and collagen fibers. Thus, synthetic
nHA mimics the nanostructure of the inorganic phase of bone tissue and can serve as an
effective seeding site for the osteoblasts. Nanohydroxyapatite with large surface areas facilitates
material-bone cell interactions via protein absorption [24]. Upon adhesion to a substrate, the cell
probes its environment and moves using nanometer-scale processes, such as filopodia. These
interactive events lead to the formation of new bone cells. Webster et al. reported that synthetic nHA
is biocompatible and very effective for enhancing the attachment and growth of osteoblasts.
Moreover, ceramic materials, like alumina and titania, with grain sizes greater than 100 nm, have
long been appreciated for their biocompatibility [57]. BN ceramic material also exhibits good
biocompatibility [40], thereby promoting osteoblast adhesion.
Cell proliferation is an important health indicator for osteoblasts for ensuring the good
biocompatibility of medical implants. The in vitro biocompatibility of binary PP/hBN composites and
ternary PP/hBN-nHA hybrids was examined by the MTT assay. This assay is widely used to
determine the mitochondria activity of the cells. Cytotoxicity is expressed as the percentage of cell
viability by using the following relation:
Cell viability (%) = 100 [OD of sample cells/OD of control]

(1)

The cellular viability of composite specimens is shown in Figure 8. It can be seen that
cellular viability for the PP/hBN and PP/hBN-nHA composites increases with cell culture time from
four to seven days. These specimens show low viability values. From the literature, the MTT test

198
tends to give lower cellular viability due to formazan crystals clumping together with BN
tubes
and
the
water-insoluble
nature
of
MTT-formazan
[37,39].
However,
(2-(4-iodopheneyl)-3-(4-nitophenyl)-5-(2,4-disulfophenyl)-2H-tetrazolium
monosodium
salt
(WST-1) assay can yield higher cellular viability because of the water-soluble nature of its formazan
product. It is likely that the interference of hBN with MTT-formazan also causes lower cellular
viability of the PP/hBN and PP/hBN-nHA composites (28%–30%). Finally, the PP/hBN-nHA hybrid
composite system exhibits a slightly higher proliferation rate than binary PP/hBN composites for all
testing time intervals. This derives from the synergistic effect of the individual components of hybrid
fillers. The results imply that all composite materials studied have no toxicity for the adhesion and
growth of osteoblastic cells. From the tensile, cell culture and proliferation tests, it can be concluded
that the PP/15%hBN-20% nHA hybrid has great potential for application in maxillofacial surgery.

Figure 8. Cell viability of osteoblasts grown on PP/20% nHA, PP/hBN and
PP/hBN-nHA composites after seeding for four and seven days. PP/15%hBN-20%nHA
hybrid exhibits the highest viability.
4. Conclusions
This article presented the design and testing of binary and hybrid composites for human bone
replacements. Binary PP/hBN and ternary PP/hBN-20%nHA composites were successfully prepared
by melt mixing and injection molding techniques. Hybrid nanocomposites inherited the property of
individual fillers by producing materials with better biocompatibility and mechanical properties. The
results showed that the elastic modulus of PP composites increases with increasing the hBN content.
Hybridization of hBN with nHA further enhances the elastic modulus of PP composites. The hBN
and/or nHA additions reduce tensile ductility of the PP biocomposites. Finally, cell cultivation and
MTT assay results revealed that the osteoblasts can attach and proliferate on binary PP/BN and
ternary PP/BN-20%nHA composites.

199
Acknowledgments
This work was supported by the Hong Kong Research Grant Council, the General Research Fund
(No. 718913) and the National Natural Science Foundation of China General Program (No. 31370957).
Author Contributions
Kai Wang Chan fabricated composite specimens, examined the specimens before and after cell
cultivation tests using SEM and TEM, as well as carried out tensile and MTT assay measurements.
Hoi Man Wong performed cell cultivation tests. Kelvin Wai Kwok Yeung supervised cell cultivation
and MTT tests. Sie Chin Tjong designed the project and wrote the manuscript.
Conflicts of Interest
The authors declare no conflict of interest.
References
1.

Jacobs, J.J.; Gilbert, J.L.; Urban, R.M. Corrosion of metal orthopedic implants. J. Bone Joint.
Surg. Am. 1998, 80A, 268–282.
2. Hallab, N.; Meritt, K.; Jacobs, J.J. Metal sensitivity in patients with orthopedic implants. J. Bone
Joint. Surg. Am. 2001, 83A, 428–436.
3. Scharf, B.; Clement, C.C.; Zolla, V.; Perino, G.; Yan, B.; Elci, S.G.; Purdue, E.; Goldring, S.;
Macaluso, F.; Cobelli, N.; et al. Molecular analysis of chromium and cobalt-related toxicity.
Sci. Rep. 2014, 4, 5729:1–5729:12.
4. Tjong, S.C.; Hoffman, R.W.; Yeager, E.B. Electron and ion spectroscopic studies of the passive
film on iron-chromium alloys. J. Electrochem. Soc. 1982, 129, 1662–1668.
5. Tjong, S.C.; Yeager, E.B. ESCA and SIMS studies of the passive film on iron. J. Electrochem. Soc.
1981, 128, 2251–2254.
6. Tjong, S.C.; Lau, K.C. Abrasion resistance of stainless steel composites reinforced with hard
TiB2 particles. Compos. Sci. Technol. 2000, 60, 1141–1146.
7. Schmutz, P.; Quach-Vu, N.C.; Gerber, I. Metallic medical implants: Electrochemical
characterization of corrosion processes. Interface 2008, 17, 35–40.
8. Tjong, S.C.; Meng, Y.Z. Effect of reactive compatibilizers on the mechanical properties of
polycarbonate/poly(acrylonitrile-butadiene-styrene) blends. Eur. Polym. J. 2000, 36, 123–129.
9. Meng, Y.Z.; Hay, A.S.; Jian, X.G.; Tjong, S.C. Synthesis and properties of poly(aryl ether
sulfone)s containing the phthalazinone moiety. J. Appl. Polym. Sci. 1998, 68, 137–143.
10. Meng, Y.Z.; Tjong, S.C.; Hay, A.S.; Wang, S.J. Synthesis and proton conductivities of
phosphonic acid containing poly-(arylene ether)s. J. Polym. Sci. Part A Polym. Chem. 2001, 39,
3218–3226.

200
11. Du, L.C.; Meng, Y.Z.; Wang, S.J.; Tjong, S.C. Synthesis and degradation behavior of
poly(propylene carbonate) derived from carbon dioxide and propylene oxide. J. Appl. Polym. Sci.
2004, 92, 1840–1846.
12. Orefice, R.; Clark, A.; West, J.; Brennan, A.; Hench, L. Processing, properties, and in vitro
bioactivity of polysulfone-bioactive glass composites. J. Biomed. Mater. Res. A. 2007, 80, 565–
580.
13. Gao, C.; Gao, J.; You, X.; Huo, S.; Li, X.; Zhang, Y.; Zhang, W. Fabrication of calcium
sulfate/PLLA composite for bone repair. J. Biomed. Mater. Res. A 2005, 73, 244–253.
14. Fung, K.L.; Li, R.K.Y.; Tjong, S.C. Interface modification on the properties of sisal
fiber-reinforced polypropylene composites. J. Appl. Polym. Sci. 2002, 85, 169–176.
15. Tjong, S.C.; Liu, S.L.; Li, R.K.Y. Mechanical properties of injection moulded blends of
polypropylene with thermotropic liquid crystalline polymer. J. Mater. Sci. 1996, 31, 479–484.
16. Tjong, S.C.; Meng, Y.Z. Performance of potassium titanate whisker reinforced polyamide-6
composites. Polymer 1998, 39, 5461–5466.
17. Liang, J.Z.; Li, R.K.Y.; Tjong, S.C. Tensile properties and morphology of PP/EPDM/glass bead
ternary composites. Polym. Compos. 1999, 20, 413–422.
18. Li, X.H.; Tjong, S.C.; Meng, Y.Z.; Zhu, Q. Fabrication and properties of poly(propylene
carbonate)/calcium carbonate composites. J. Polym. Sci. Part B Polym. Phys. 2003, 41, 1806–
1813.
19. Huang, J.; Disilvio, L.; Wang, M.; Tanner, K.E.; Bonfield, W. In vitro mechanical and
biological assessment of hydroxyapatite-reinforced polyethylene composite. J. Mater. Sci.
Mater. Med. 1997, 8, 775–779.
20. Guild, F.J.; Bonfield, W. Predictive modeling of the mechanical properties and failure processes
in hydroxyapatite- polyethylene (HapexTM) composite. J. Mater. Sci. Mater. Med. 1998, 9, 497–
502.
21. Abu Bakar, M.S.; Cheang, P.; Khor, K.A. Mechanical properties of injection molded
hydroxyapatite-polyetheretherketone biocomposites. Compos. Sci. Technol. 2003, 63,
421–425.
22. Duncan, T.V. Applications of nanotechnology in food packaging and food safety: Barrier
materials, antimicrobials and sensors. J. Colloid. Interf. Sci. 2011, 363, 1–24.
23. Hule, R.A.; Pochan, D.J. Polymer nanocomposites for biomedical applications. MRS Bull.
2007, 32, 354–358.
24. Zhang, J.; Webster, T.J. Nanotechnology and nanomaterials: Promises for improved tissue
regeneration. Nano Today 2009, 4, 66–80.
25. Liu, H.; Webster, T.J. Mechanical properties of dispersed ceramic nanoparticles in polymer
composites for orthopedic applications. Int. J. Nanomed. 2010, 5, 299–313.
26. Thein-Han, W.W.; Shah, J.; Misra, R.D.K. Superior in vitro biological response
and
mechanical
properties
of
an
implantable
nanostructured
biomaterial:
Nanohydroxyapatite-silicone rubber composite. Acta Biomater. 2009, 5, 2668–2679.

201
27. Boissard, C.I.R.; Bourban, P.E.; Tami, A.E.; Alini, M.; Egli, D. Nanohydroxyapatite
poly(ester urethane) scaffold for bone tissue engineering. Acta Biomater. 2009, 5, 3316–3327.
28. Li, Y.; Liu, C.; Zhai, H.; Zhu, G.; Pan, H.; Xu, X.; Tang, R. Biomimetic graphene oxide–
hydroxyapatite composites via in situ mineralization and hierarchical assembly. RSC Adv. 2014,
4, 25398–25403.
29. Rajeswari, D.; Gopi, D.; Ramya, S.; Kavitha, L. Investigation of anticorrosive, antibacterial and
in vitro biological properties of a sulphonated poly(etheretherketone)/strontium, cerium
co-substituted hydroxyapatite composite coating developed on surface treated surgical grade
stainless steel for orthopedic applications. RSC Adv. 2014, 4, 61525–61536.
30. Jiang, L.X.; Jiang, L.Y.; Xu, L.J.; Han, C.T.; Xiong, C.D. Effect of a new surface-grafting
method for nano-hydroxyapatite on the dispersion and the mechanical enhancement for
poly(lactide-co-glycolide). Express Polym. Lett. 2014, 8, 133–141.
31. Reves, B.T.; Jenning, J.A.; Burngardner, J.D.; Harrgard, W.O. Osteoinductivity assessment
of BMP-2 loaded composite chitosan-nano-hydroxyapatite scaffolds in a rat muscle pouch.
Materials 2011, 4, 1360–1374.
32. Liao, C.Z.; Li, K.; Wong, H.M.; Tong, W.Y.; Yeung, K.W.K.; Tjong, S.C. Novel polypropylene
biocomposites reinforced with carbon nanotubes and hydroxyapatite nanorods for bone
replacements. Mater. Sci. Eng. C Mater. Biol. Appl. 2013, 33, 1380–1388.
33. Liao, C.Z.; Wong, H.M.; Yeung, K.W.K.; Tjong, S.C. The development, fabrication and
mechanical characterization of polypropylene composites reinforced with carbon nanofiber and
hydroxyapatite nanorod hybrid fillers. Int. J. Nanomed. 2014, 9, 1299–1310.
34. Muller, J.; Huaux, F.; Lison, D. Respiratory toxicity of carbon nanotubes: How worried should we
be? Carbon 2006, 44, 1048–1056.
35. Porter, A.; Gass, M.; Muller, K.; Skepper, J.N.; Midgley, P.A.; Welland, M. Direct imaging of
single-walled carbon nanotubes in cells. Nat. Nanotechnol. 2007, 2, 713–717.
36. Muller, K.H.; Koziol, K.K.; Skepper, J.N.; Midgley, P.A.; Welland, M.E.; Porter, A. Toxicity
and imaging of multi-walled carbon nanotubes in human macrophage cells. Biomaterials 2009,
30, 4152–4160.
37. Ciofani, G.; Danti, S.; D’Alessandro, D.; Moscato, S.; Menciassi, A. Assessing cytotoxicity of
boron nitride nanotubes: Interference with the MTT assay. Biochem. Biophy. Res. Commun.
2010, 394, 405–411.
38. Horvath, L.; Magrez, A.; Golberg, D.; Zhi, C.; Bando, Y.; Smajda, R.; Horvath, E.; Forro, L.;
Schwaller, B. In vitro investigation of the cellular toxicity of boron nitride nanotubes. ACS Nano
2011, 5, 3800–3810.
39. Ciofani, G.; Danti, S.; Genchi, G.G.; D’Alessandro, D.; Pellequer, J.; Odorico, M.; Mattoli, V.;
Giorgi, M. Pilot in vivo toxicological investigation of boron nitride nanotubes. Int. J. Nanomed.
2012, 7, 19–24.
40. Zhang, H.; Yamazaki, T.; Zhi, C.; Hanagata, N. Identification of boron nitride
nanosphere-binding peptide for intracellular delivery of CpG olideoxynucleotides. Nanoscale
2012, 4, 6343–6350.

202
41. Lipp, A.; Schwetz, K.A.; Hunold, K. Hexagonal boron nitride: Fabrication, properties and
applications. J. Eur. Ceram. Soc. 1989, 5, 3–9.
42. Raddaha, N.S.; Cordero-Arias, L.; Cabanas-Polo, S.; Virtanen, S.; Roether, J.A.; Boccaacini, A.R.
Electrophoretic deposition of chitosan/h-BN and chitosan/h-BN/TiO2 composite coatings on
stainless steel (316L) substrates. Materials 2014, 7, 1814–1829.
43. Lu, F.; Wang, F.; Cao, L.; Kong, C.Y.; Huang, X. Hexagonal boron nitride nanomaterials:
Advanced towards bioapplications. Nanosci. Nanotechnol. Lett. 2012, 4, 949–961.
44. Wang, M.; Joseph, R.; Bonfield, W. Hydroxyapatite-polyethylene composites for bone
substitution: Effects of ceramic particle size and morphology. Biomaterials 1998, 19, 2357–
2366.
45. Tjong, S.C.; Meng, Y.Z. Impact-modified polypropylene/vermiculite nanocomposites.
J. Polym. Sci. Part B Polym. Phys. 2003, 41, 2332–2341.
46. Coskunses, F.I.; Yilmazer, U. Preparation and characterization of low density
polyethylene/ethylene methyl acrylate glycidyl methacrylate/organoclay nanocomposites.
J. Appl. Polym. Sci. 2011, 120, 3087–3097.
47. Standard Test Method for Tensile Properties of Plastics; ASTM D638-08; ASTM:
West Conshohocken, PA, USA, 2008.
48. Hench, L.L.; Wilson, J. An Introduction to Bioceramics; World Scientific: Singapore, 1993.
49. Tjong,
S.C.;
Bao,
S.P.
Fracture
toughness
of
high
density
polyethylene/SEBS-g-MA/montmorillonite nanocomposites. Compos. Sci. Technol. 2007, 67,
314–323.
50. Tjong, S.C.; Meng, Y.Z. Morphology and mechanical characteristics of compatibilized
polyamide 6-liquid crystalline polymer composites. Polymer 1997, 38, 4609–4615.
51. Xie, X.L.; Li, B.G.; Pan, Z.R.; Li, R.K.Y.; Tjong, S.C. Effect of talc/MMA in situ
polymerization on mechanical properties of PVC-matrix composites. J. Appl. Polym. Sci. 2001,
80, 2105–2112.
52. Downes, R.N.; Vardy, S.; Tanner, K.E.; Bonfield, W. Hydroxyapatite polyethylene composite
in orbital surgery. Bioceramics 1991, 4, 239–246.
53. Dalmas, F.; Cavaille, J.Y.; Gauthier, C.; Chazeau, L.; Dendievel, R. Viscoelastic behavior and
electrical properties of flexible nanofiber filled polymer nanocomposites. Influence of
processing conditions. Compos. Sci. Technol. 2007, 67, 829–839.
54. Capadona, J.R.; van Den Berg, O.; Capadona, L.; Schroeter, M.; Rowan, S.J.; Tyler, D.J.;
Weder, C. A versatile approach for the processing of polymer nanocomposites with
self-assembled nanofiber templates. Nat. Nanotechnol. 2007, 2, 765–769.
55. Quali, N.; Cavaille, J.Y.; Perez, J. Elastic, viscoelastic and plastic behavior of multiphase
polymer blends. Plast. Rubber Compos. Proces Appl. 1991, 16, 55–60.
56. Kolarik, J. Simultaneous prediction of the m odulus, tensile strength and gas permeability
of binary polymer blends. Eur. Polym. J. 1997, 34, 585–590.
57. Webster, T.J.; Ergun, C.; Doremus, R.H.; Siegel, R.W.; Bizios, R. Enhanced functions of
osteoblasts on nanophase ceramics. Biomaterials 2000, 21, 1803–1810.

203

Gelatin Tight-Coated Poly(lactide-co-glycolide) Scaffold
Incorporating rhBMP-2 for Bone Tissue Engineering
Juan Wang, Dongsong Li, Tianyi Li, Jianxun Ding, Jianguo Liu, Baosheng Li and Xuesi Chen
Abstract: Surface coating is the simplest surface modification. However, bioactive molecules
can not spread well on the commonly used polylactone-type skeletons; thus, the surface coatings
of biomolecules are typically unstable due to the weak interaction between the polymer and the
bioactive molecules. In this study, a special type of poly(lactide-co-glycolide) (PLGA)-based
scaffold with a loosened skeleton was fabricated by phase separation, which allowed gelatin
molecules to more readily diffuse throughout the structure. In this application, gelatin modified both
the internal substrate and external surface. After cross-linking with glutaraldehyde, the surface layer
gelatin was tightly bound to the diffused gelatin, thereby preventing the surface layer gelatin coating
from falling off within 14 days. After gelatin modification, PLGA scaffold demonstrated enhanced
hydrophilicity and improved mechanical properties (i.e., increased compression strength and elastic
modulus) in dry and wet states. Furthermore, a sustained release profile of recombinant human bone
morphogenetic protein-2 (rhBMP-2) was achieved in the coated scaffold. The coated scaffold also
supported the in vitro attachment, proliferation, and osteogenesis of rabbit bone mesenchymal stem
cells (BMSCs), indicating the bioactivity of rhBMP-2. These results collectively demonstrate that the
cross-linked-gelatin-coated porous PLGA scaffold incorporating bioactive molecules is a promising
candidate for bone tissue regeneration.
Reprinted from Materials. Cite as: Wang, J.; Li, D.; Li, T.; Ding, J.; Liu, J.; Li, B.; Chen, X.
Gelatin Tight-Coated Poly(lactide-co-glycolide) Scaffold Incorporating rhBMP-2 for Bone Tissue
Engineering. Materials 2015, 8, 1009-1026.
1. Introduction
Clinical studies have shown that the adequate implantation of filling materials for treating
critical bone defects resulting from traumatic injuries or tumor resections can facilitate bone
regeneration [1]. Autografting is the current conventional treatment for bone defects. However, the
process involves a number of drawbacks, including an additional surgical harvesting procedure,
and the risk of infection or donor-site morbidity [2]. Allograft materials, such as demineralized
bone matrix, also present a risk of immunologic rejection or disease transmission. These factors
impede the wide application of the autografting process [3].
The biodegradable polymeric scaffolds for bone reconstruction have received significant
attention because of their ability to provide a spatially and temporally appropriate environment for
new bone tissue growth [4,5]. Polylactone-type biodegradable polymers, such as poly(L-lactide)
(PLA), polyglycolide (PGA), and their copolymer, poly(lactide-co-glycolide) (PLGA), are
the Food and Drug Administration (FDA)-approved matrices of scaffolds due to their low
immunogenicity, non-toxicity, and adjustable degradation rate [6]. However, these polymeric

204
scaffolds impede cell attachment and penetration due to the lack of cell anchoring sites, and they
have poor hydrophilicity and low surface energy [7].
Many approaches have been developed to circumvent these drawbacks, including bulk
modification and surface modification [8,9]. Bulk modification introduces functional groups to the
polymer chain while it may also alter the mechanical and biodegradable properties of the material,
which may lead to the undesirable results [10,11]. Surface modification allows the binding of
functional groups or bioactive molecules, such as collagen, gelatin, RGD, and hydroxyapatite, onto
the surfaces of scaffolds. A few of more complicated surface modifications require chemical
reactions [12,13]. However, due to the lack of functional groups on the polymer backbone, it is
difficult to modify the surface properties by conventional chemical methods [13]. Surface coating
is a simple and general approach for surface modification. However, the bioactive molecules
typically do not spread well on polylactone-type skeletons. Additionally, the interactions between
the polymer backbone and the bioactive molecules are weak, which leads to an unstable surface
coating [11]. To increase the coating efficiency of a polymeric scaffold, a loose polymer backbone
structure can be designed, so that the bioactive molecules can easily diffuse across the skeleton and
simultaneously increase the adhesiveness for other bioactive molecules to prevent coating loss.
Dunn et al. [14] first introduced an in situ-formed implant based on phase separation triggered
by a solvent/non-solvent exchange, a process that has been applied to tissue engineering and drug
delivery for many years [15–17]. A water-insoluble biodegradable polymer is first dissolved in
an organic solvent that is miscible or partially miscible with water. Following immersion into an
aqueous medium, phase separation occurs as the solvent diffuses toward the surrounding aqueous
environment, while water penetrates into the organic phase. This process results in polymer
precipitation and the formation of implants with a loosened skeleton. For example, Ellis et al. [16]
produced PLGA flat sheet membranes with a finger-like structure using 1,4-dioxane and
1-methyl-2-pyrrolidinone (NMP) as solvents and water as the non-solvent. Porous structures are
expected to form in the high mutual affinity-NMP-water medium. Oh et al. [17] fabricated the
hydrophilic porous PLGA tubes using a modified immersion precipitation method and showed that
the tubes were highly effective for the permeation of bovine serum albumin (BSA).
In this study, an immersion separation method was used to design and fabricate a loosened
scaffold with skeletal structure and subsequently carried out the surface modifications by
immersing the scaffold in a gelatin solution. Gelatin is derived from high molecular weight
collagen by breaking the natural triple-helix structure of collagen into single-stranded molecules;
it has been used in many aspects of tissue engineering because of its biocompatibility and ease
of gelation [18]. Due to the loosened structure of the biopolymer skeleton, gelatin can easily spread
across and over the scaffold surface. After a simple cross-linking procedure, gelatin binds tightly
throughout the structure, thereby preventing the surface-coating gelatin from easily falling off.
Moreover, gelatin is also an ideal carrier for protein delivery [19,20]. In a previous study, the
unique release profile of recombinant human bone morphogenetic protein-2 (rhBMP-2) was
assessed in gelatin-coated 3D scaffolds, showing first a transient burst and then sustained release
profile [20]. Along similar lines, in this study, rhBMP-2 was incorporated by physically entrapment

205
in a gelatin gel. This multifunctional scaffold composed of a PLGA skeleton, gelatin coating, and
rhBMP-2 was further evaluated for cell adhesion, proliferation, and differentiation properties.
2. Results and Discussion
2.1. Scaffold Characterizations
2.1.1. Microstructure Detections of 3D Porous Scaffolds
The biocompatibility with cells and tissues of a material surface is determined by the interaction
between the cells and the surface of material [10]. Due to their hydrophobicity, PLGA scaffolds are
not able to well support cell adhesion and growth. When coated with gelatin, the scaffolds gain the
hydrophilic property and cell-recognizable moiety [21–23]. However, the gelatin solution is not
able to infiltrate deeply enough into the macropores of the polymeric substrate to form a stable
composite; additionally, the gelatin layer on the exterior surface is unstable due to the insufficient
adhesion force between the gelatin and the polymer material [23].
In this study, as depicted in Figure 1, a PLGA-based scaffold with a loosened skeleton was
fabricated by phase separation triggered by a solvent/non-solvent exchange (Figure 1a1,b1). The
gelatin solution was able to easily penetrate into the loosened skeleton, and the surface gelatin
coating was stabilized due to the cross-linking bonds with the glutaraldehyde-modified gelatin
secured within the PLGA skeleton (Figure 1a2,b2). No functional group of PLGA was involved in the
surface modification. In contrast with the methods that use modifying groups in copolymerization,
this technique maintains the bulk properties of the materials. Furthermore, growth factors like
rhBMP-2 could be easily sealed in the scaffold for controlled release by immersing the PLGA
scaffold in gelatin solution supplemented with rhBMP-2 (Figure 1a3,b3).
Phase separation triggered by solvent/non-solvent exchange has previously been applied to
fabricate porous nerve guide conduits and bone graft substitutes [15–17,24–27]. The asymmetrical
porous structure is formed during the preparation of the biomaterials. Smaller pores are formed at
the solvent/non-solvent contact side, when the polymer precipitates due to a higher initial polymer
concentration as the non-solvent slowly diffused into the PLGA substrate. The larger pores are
formed from the precipitation of the polymer at a lower polymer concentration relative to the initial
contact side [17].
After soaking in gelatin and gelatin/rhBMP-2 solutions, the physicochemical properties of
the scaffolds were determined and are summarized in Table 1. The PLGA/Gel and
PLGA/Gel/rhBMP-2 scaffolds had gelatin contents of 13.8 ± 3.7 and 14.5 ± 4.1 wt%, respectively.
After coating PLGA scaffold with gelatin or gelatin/rhBMP-2, the porosity of scaffold slightly
decreased from 89.1% ± 8.3% to 74.7% ± 10.1% or 75.5% ± 7.9%, corresponding to a pore
diameter decrease from 243.6 ± 72.8 to 219.8 ± 97.5 or 214.4 ± 106.3 ȝm, respectively. These
results indicated that gelatin was successfully incorporated into the PLGA scaffold. More
importantly, after gelatin-coating, the PLGA skeleton still retained properties compatible with bone
regeneration, i.e., a porosity of 30%–90% and a pore size of 100–1000 ȝm, ranges that were
considered ideal for the growth of bone tissue inside an implant.

206
PLGA/Gel

PLGA

Gelatin

(a2)

rhBMP-2

(a1)

(a3)

Immersing in

Immersing in

Gelatin Solution

Gelatin/rhBMP-2

(b1)

(b2)

Solution

(b3)

Figure 1. Schematic diagram of surface coating on PLGA scaffold (a1,b1), and the
PLGA scaffolds coated with gelatin (PLGA/Gel; a2,b2) and gelatin/rhBMP-2 mixture
(PLGA/Gel/rhBMP-2; a3,b3).
Table 1. Physical properties of scaffolds.
Scaffold

Gelatin Content (wt%)

Porosity (%)

Pore Diameter (ȝm)

PLGA

0

89.1 ± 8.3

243.6 ± 72.8

PLGA/Gel

13.8 ± 3.7

74.7 ± 10.1

219.8 ± 97.5

PLGA/Gel/rhBMP-2

14.5 ± 4.1

75.5 ± 7.9

214.4 ± 106.3

The microstructures of the three-dimensional (3D) porous PLGA, PLGA/Gel, and
PLGA/Gel/rhBMP-2 scaffolds fabricated via the phase separation/particulate leaching method were
observed by SEM and microscopy (Figure 2). The PLGA microstructure had well-interconnected
macropores (Figure 2a), which were ideally suited for cell infiltration. As shown in Figure 2b,c,
the skeleton had a honeycomb-like structure composed of microvoids with diameters of 2–4 ȝm,
and the PLGA surface contained microscale channels, to which the internal macropores and
microvoids in the skeleton were connected. The observed architecture was very favorable for the
movement of proteins. Oh et al. [17] demonstrated that macromolecules can easily flow into
the microvoids.

207
(a)

(b)

(c)

50 ȝm

50 ȝm

(d)

(e)

(f)

50 ȝm

50 ȝm

Figure 2. SEM microimages of internal structures for (a–c) porous PLGA scaffold and
(d–f) PLGA scaffold with gelatin coating.
Surface modifications were carried out by submerging the PLGA scaffolds in 1% gelatin
solutions. Due to the hydrophobicity of the PLGA-based material, a negative pressure was applied
to facilitate the infiltration of gelatin solution into the scaffold. After cross-linking with
glutaraldehyde, the gelatin was coated on the surface and stored in the microvoids, as illustrated in
Figure 1a2,b2. Figure 2d shows the microstructure of the PLGA/Gel scaffold. The addition of gelatin
did not affect the interconnections between the macropores. This observation was consistent with
those of previous studies, wherein poly(İ-caprolactone) scaffolds still possessed satisfactory
interconnectivity after coating with a 5% gelatin solution [20]. The surface topography of the
gelatin-coated PLGA/Gel scaffold is shown in Figure 2e. A thin gelatin layer was tightly adhered
to the wall, and the channels almost disappeared. The PLGA substrate after gelatin modification
became more compacted (Figure 2f), indicating that the honeycomb-like structure in the substrate
was partially filled with gelatin.
To further confirm the gelatin distribution in the substrate, the frozen sections of the
PLGA, PLGA/FITC-Gel, and PLGA/FITC-Gel/rhBMP-2 scaffolds were observed under optical
and fluorescence microscope. The inner structures of the scaffolds are shown in Figure 3,
from which the gelatin coatings are clearly observed in both the PLGA/FITC-Gel and
PLGA/FITC-Gel/rhBMP-2 scaffolds, as indicated by white arrows in Figure 3b,c. As shown in
Figure 3e–f, the fluorescence images of the PLGA/FITC-Gel and PLGA/FITC-Gel/rhBMP-2
scaffolds showed that the gelatin surface and skeleton both emitted at high intensities, suggesting
that the FITC-gelatin had penetrated into the substrate. Due to the cross-linking of gelatin within the
substrate, the gelatin coating was firmly secured on the surface.

208
(a)

(b)

(c)

(d)

(e)

(f)

Figure 3. Fluorescence microscopic images of internal structures of porous PLGA
scaffold (a,d), and PLGA scaffolds with gelatin (b,e) and gelatin/rhBMP-2 coating (c,f).
Scale bar = 100 ȝm.
The stability of the gelatin coating was further evaluated by calculating the gelatin loss with
time. As shown in Figure 4a, gelatin was slowly released with a cumulative release of <20% within
two weeks, which was much lower than the reported cumulative loss of 30% for the gelatin-coated
traditional scaffolds [20]. The SEM microimages of the PLGA and PLGA/Gel scaffolds after
incubation for two weeks at 37 °C are shown in Figure 4b,c. The microstructure of the PLGA
scaffold did not change after the two-week incubation and exhibited many channels on the surface.
The gelatin layer in the PLGA/Gel scaffold remained tightly coated on the PLGA substrate, which
corresponded to the small amounts of gelatin loss. These results indicated that the gelatin coating
was stable on the surface of scaffold due to the loosened skeletal scaffold structure.
100
10
00
0
0

Gelatin
G
Ge
Gela
Gel
ela
atin
tin
ti
n lo
loss
llos
oss
os
o
s (%)
%))

80
0
60
6
0
40
40
20
2
0

PLGA/Gel
PLG
P
PLGA/G
PLGA/
LGA/
LGA/G
LGA
L
GA/G
GA/
G
A/G
A/
A
/Gel
/G
el
PLG
PL
PLGA
PLG
LGA
GA

0
-20
-20
20

0

2

4

6

8

10
10

12
12

14
4

16
16

18
18

20
2

Tiime
Time
T
Tim
im
ime
me (da
(d
(day)
day))

(a)

(b)

(c)

Figure 4. Gelatin leaching kinetic of coated scaffold (a); SEM microimages of PLGA
scaffold (b); and PLGA scaffold with gelatin coating (c). Scale bar = 30 ȝm.
2.1.2. Mechanical Property Analyses
The porous scaffolds are designed to provide mechanical support until the regenerative tissue or
organ is structurally stabilized [28]. Therefore, the appropriate mechanical properties are crucial for

209
such porous scaffolds. Ideally, the mechanical properties are similar to that of the supported tissue.
The scaffold should maintain its structural stability and integrity in an in vivo biomechanical
environment and provide appropriate micro-stress stimulations for the implanted cells [29].
However, the compression strength of a PLGA scaffold was found to be lower than that of a human
trabecular bone (i.e., 9.3 ± 4.5 MPa) [30]. A previous study demonstrated that the gelatin
entrapment in the scaffold improved the compressive strength of pure polymeric scaffolds [20].
Therefore, a higher compressive strength was expected after the gelatin modifications in our study.
As depicted in Figure 5, the compressive strengths and elastic moduli (Ec) of the scaffolds were
indeed increased. For dry samples, the compressive strength and Ec of the PLGA/Gel scaffold
reached 6.15 ± 0.91 and 9.78 ± 1.62 MPa, respectively, compared with those of 3.83 ± 0.77 and
6.47 ± 0.91 MPa for the PLGA scaffold (Figure 5a,b). The mechanical properties measured in the
dry state were different than those under physiological conditions, i.e., in tissue fluid at 37 °C,
because of the different media. As shown in Figure 5c,d, for wet-state samples, the compressive
strength and Ec of the PLGA/Gel scaffold were significantly greater than those of the PLGA
scaffold (p < 0.05 for both). Overall, the gelatin modifications improved the mechanical properties
of the PLGA scaffold for clinical use.

(a)

(b)

(c)

(d)

Figure 5. Compressive strength and Ec of PLGA and PLGA/Gel scaffolds under dry
(a,b) or wet states (c,d). The data were represented as mean ± standard deviation (SD;
n = 3; * p < 0.05).

210
2.1.3. Hydrophilicity Assessments
To evaluate whether the hydrophilicity of the PLGA scaffold was improved by the addition of
gelatin, the water contact angles on the outer and inner surfaces were measured for the PLGA and
PLGA/Gel scaffolds (Figure 6). The water contact angle of the control PLGA scaffold outer
surface was significantly greater at (93.5 ± 5.7)° compared with that of the PLGA/Gel scaffold,
which decreased to (51.3 ± 3.2)° (p < 0.05). The contact angle of the inner surface of the
PLGA/Gel scaffold (i.e., (60.1 ± 4.2)°) was also significantly smaller than that of the PLGA
scaffold (p < 0.05). These observations were expected because gelatin is a more hydrophilic
molecule than PLGA; thus, the decreased outer surface contact angle indicated that the gelatin
molecule was successfully incorporated onto the surface of PLGA scaffold. The decreased inner
surface contact angle suggested that gelatin also diffused into the substrate microvoids.

(a)

(b)

Figure 6. Test methods (a) and results (a,b) of water contact angles on outer and inner
