Repository: FahminaKabir/open_access_books_vectorization

# open_access_books_vectorization

This is the final project for software soft computing course. In this project, we used 53 copyright-free books from openlibra.com (a free and open-accessed online bookstore) to create a pre-processed corpus that we used in training a word to vector model. Language : python.
Contributors : -Fahmina Kabir. -Israt Tasnim.

File: text/37_Mechanics-of-Biomaterials.txt (part 15 of 17)
Mechanics of Biomaterials
In addition, the data for 2X and 3X concentrations appear to overlap for all frequencies. Collagen
fibrils in our study have a very low concentration. Based on SEM images shown in Figures 2 and S1,
the distribution of collagen in samples is not fully homogenous at different points of the sample.
We believe that the overlaps in data could be an error introduced by random orientation and
dispersion of collagen fibrils in the specimens. Statistical analysis (Two way ANOVA, p <0.05)
followed with a Tukey test clearly confirmed significant changes in storage and loss moduli—and as a
result, complex modulus increased. Overall, addition of small quantities of collagen fibrils results in
a several times increase in elastic and loss moduli of the hydrogel samples, which is apparent in the
results of the complex modulus (E' + iE'') in Figure 4D.

Figure 4. Characterization of the rheological properties of the hydrogel samples.
(A) Schematic shows the disk-shaped hydrogel sample between the two circular disks of the
rheometer; (B–D) Typical plots of the storage, loss, and complex moduli, respectively,
extracted from the rheological measurements. Five samples for each concentration
were tested.
Figure 5A shows a schematic of the tensile specimens in a costume-designed gripper adapter.
A typical stress-strain response of the hydrogel samples is shown in Figure 5B. The response is
presented in terms of engineering stress vs. engineering strain. Stress was obtained by dividing the
force by the initial cross-sectional area of the sample. The cross-section was measured using a caliper

227
at three different points in the gauge length of the sample and the average value was used. Strain was
calculated by dividing the cross-head displacement by the original length of the sample. Stress–strain
response of the samples shows a typical J-response (nonlinear) initially followed by a linear
response. We used the slope of the linear section for each of the samples to obtain the elastic
(Young’s) modulus [34,54]. In addition, for each experiment we obtained the failure strain, the
failure stress (strength), and the toughness. The toughness was calculated from the area under the
stress–strain response, as shown with the shaded area in Figure 5B. From statistical analysis
(Two way ANOVA, p < 0.05) followed with a Tukey test of tensile results, it can be concluded that,
in contrast to rheological properties, addition of collagen fibril has minimal effect on the tensile
properties of the composite hydrogel. There is a minimal increasing trend for elastic modulus, failure
stress, and toughness. However, the failure strain does not change by addition of collagen fibrils.
Table S1 gives detailed tensile properties of the tested samples. It should be noted that collagen
fibrils are randomly distributed in the hydrogel samples, and are not necessarily aligned with the
tension direction. With future improvement for aligning the fibrils, the tensile properties may show
larger improvement.

Figure 5. Tensile properties of hydrogel samples. (A) Schematic shows the dog-bone
shaped hydrogel sample gripped using costume-designed gripper adaptor; (B) A typical
stress-strain response from a hydrogel sample. The slope of the linear section of the
response was used to extract the elastic (Young’s) modulus of the hydrogel specimen;
(C) The Young’s modulus; (D) failure strain; (E) failure stress; and (F) toughness of
hydrogel vs. collagen concentration. Error bars represent standard deviation (SD) for
five samples for each concentration.

228
Figure 6 shows the results of the nanoindentation experiment. Hydrogel samples were indented
using an AFM probe with a spherical tip inside a liquid medium as schematically shown in Figure 6A.
Figure 6B is a typical extension-retraction response from an indentation experiment. For each
sample, a map of 100 indentation points was obtained. A typical map is shown in Figure 6C. Several
additional indentation maps are given in Figure S2. The color code represents the indentation
modulus with the bright colors showing larger indentation modulus values.

Figure 6. AFM nanoindentation experiments on hydrogel specimens. (A) Schematic shows
the setup for indentation of hydrogel samples in a liquid media using a spherical probe;
(B) A typical force-displacement (indentation depth) response from hydrogel;
(C) Indentation map on a 20 m × 20 m area for a total of 100 points of a sample with
4X collagen concentration. The color bar represents the indentation modulus;
(D) Schematic of the Hertzian contact mechanics model for spherical indentation into the
hydrogel surface; (E) Comparison of the force-indentation data from an experiment
modeled with Hertzian contact mechanics; (F) Indentation moduli extracted from
nanoindentation experiments for hydrogel samples with different concentrations of
collagen fibrils. Error bars in (F) are SD for five measurements at each concentration.
We modeled the nanoindentation of the spherical tip into the hydrogel using the Hertzian contact
mechanics model to derive the indentation modulus of the sample, Figure 6D [55]. Based on the

229
Hertzian model, for indentation of an elastic half-space using a spherical indenter, the indentation
load-displacement relation is given as [56]:
4
F
Er R1/2G3/2
(1)
3
In this equation, į is the deformation of the samples in contact, shown in Figure 6D. F is the
indentation force, Er is the reduced elastic modulus of the tip and the sample, and R is the tip
radius [57,58]. The reduced elastic modulus is given as:

1
Er

(1  Xt2 ) (1  X2s )

Et
Es

(2)

where “t” and “s” represent tip and sample, respectively. We note that since the hydrogel is much
softer than the SiO2 (silicone dioxide) spherical probe, the deformation of the probe tip is negligible.
In this case, the reduced elastic modulus can be replaced with the elastic modulus of the hydrogel.
This model was introduced into a MATLAB code. Each force-indentation depth curve was modeled
using this model. A typical fitted model is shown in Figure 6E. The Poisson’s ratio of the sample
was assumed to be ~0.49, which is a common assumption for hydrated materials, given the
incompressible nature of water. Hence, the indentation modulus was the only fitting parameter. We
conducted indentation experiments with displacement rates of 0.5–3 m/s to ensure that the
indentation rate does not have any effect on the results in this displacement range. The results for
different rates in this range showed similar behavior (Figure S3). Indentation modulus vs. fibril
concentration is shown in Figure 6F. These data are the average of different indentation rates. As
observed from statistical analysis (Two way ANOVA, p < 0.05) followed with a Scheffe test, the
addition of collagen results in a significant increase of the indentation modulus of the hydrogel
samples. Data for various collagen concentrations do not show significant variations. This may be
explained by considering the random orientation and dispersion of collagen fibrils in the samples.
Rheometry and tensile experiments characterize the bulk properties of the hydrogel specimens,
in shear and tension, respectively. Nanoindentation measures the local properties of the samples
under local compressive indentation. The nanoindentation footprint in our experiment is on the order
of 2 m. This is in the range of the size of individual cells. Therefore, these local properties could be
relevant to the microenvironment of cells, when they are cultured in this composite hydrogel.
It is widely accepted that the nanofibrous structure of collagen and its nano-topographic periodic
pattern is important for cell attachment and growth [43,59,60]. As such, collagen has been used in
tissue engineering applications [39,44,45,61,62]. However, fibrillar collagen in this form had not
been previously reported for composite hydrogels. Collagen fibrils extracted from animal tissues are
still fairly expensive. The high cost and concerns with immunogenicity associated with collagen
need to be overcome before they are widely used for tissue engineering applications. Recent
developments on Ovine collagen may resolve both issues, but this remains to be seen. Electrospun
collagen nanofibers have been shown to be denatured collagen or simply gelatin. In general,
the majority of electrospun nanofibers have a smooth topography and lack the characteristic
nano-topography on the surface of the native collagen fibrils.

230
Although rheometry, tensile test [34], and AFM-nanoindentation [63,64] have been used for
characterization of hydrogels, they are often used as a single tool for characterization. However,
behavior of hydrogels in shear, tension and indentation could be different, as shown in our
experimental data. Therefore, we have used all of these three techniques for characterization of the
fabricated composite hydrogels. Native collagen fibrils have an elastic modulus on the order of
several hundreds of kP to several GPa depending on their hydrated state [42]. Our results show that
addition of an even small percentage of collagen to alginate hydrogel can result in improvement of
the rheological and indentation properties of the hydrogel. Further effort is required to investigate the
effect of adding higher concentration of collagen fibrils as well as to attempt to align the collagen
fibrils in the hydrogel matrix to produce even stronger mechanical properties.
3. Experimental Section
Protonal® LF10/60FT, Pharm-grade sodium alginate powder from FMC BioPolymer
(Philadelphia, PA, USA) was used for preparation of the alginate hydrogel. Calcium Carbonate
(CaCO3) was purchased from RICCA Chemical Co (Arlington, TX, USA). Calcium Sulfate
Dihydrate (CaSO4·2H2O), Collagen from bovine Achilles tendon and GDL (D-(+)-Gloconic acid
į-lactone) were purchased from Sigma-Aldrich (St. Louis, MO, USA). Calcium Chloride Dihydrate
(CaCl2·2H2O) was purchased from Fisher Scientific (Fair Lawn, NJ, USA). Sulfuric acid (H2SO4) was
purchased from VWR (Radnor, PA, USA). Polydimethylsiloxane (PDMS) was purchased from Dow
Corning Co. (Midland, MI, USA).
Preparation of casting molds: Molds with different geometries were designed to prepare samples
for the tensile test, AFM nanoindentation, and rheometry experiments. For the tensile test, according
to ASTM standard F2900-11 [65], dumbbell shaped geometry was used (Figure S4). For AFM
nanoindentation and rheometry, disk shape mold was used (Figure S5). Several master molds with
identical dimensions were machined from an Acrylic sheet. PDMS mix including the base materials
and curing agent was poured into master molds with negative profile and allowed to cure in an oven
below 80 °C for 2 h. After curing, the PDMS was peeled off the master mold. These PDMS molds
were used as molds for casting hydrogel specimens for mechanical characterization (Figure S4B).
Preparation of native collagen fibrils: A stock solution of collagen fibrils was prepared by
soaking ~500 mg collagen flakes in ~200 mL of 0.01 M sulfuric acid overnight. Subsequently, the
solution was mixed using a blender for one hour to break down the collagen flakes to individual
fibrils. The pH of the solution was adjusted to 6.5 by substituting the original solvent with DI water.
The prepared collagen solution was left in the fridge so that the larger collagen bundles from the
mixing process settled down. The supernatant solution, that contained mostly individual collagen
fibrils, was separated and used for the preparation of the hydrogel samples. This was confirmed by
placing several droplets of the solution on a glass slide and observing under an optical microscope.
Collagen concentration in the final stock solution was measured to be ~1 mg/mL, which was
considered as 4X and represents the maximum concentration. To measure the collagen concentration
in the final solution, four batches of 5 mL from final solution were air dried and the dried films were
weighed. The average of these measurements is reported as collagen concentration of 4X stock

231
solution. Lower collagen concentration solutions 3X, 2X and 1X (1X ؆ 0.25 mg/mL) were prepared
by diluting the 4X solution with the proper amount of DI water.
Preparation of alginate hydrogel: Alginate solution was prepared by dissolving 2% w/v of
LF 10/60FT in DI water. Then 3 mg/mL (30 mM) calcium carbonate (CaCO 3) powder was added to
the solution and the solution was stirred for two min. 60 mM (10.68 mg/mL) GDL was added to this
solution while the solution was vortexed for two min. To maintain the pH of the solution near neutral
value, the ratio of CaCO3 to GDL was kept 1:2 [59,60,66]. The crosslinking process was controlled
by introducing GDL for the activation of calcium ions from the calcium carbonate. GDL gradually
reduces the pH of the solution, which results in the release of calcium ions and crosslinking of the
alginate monomers. After this step, the prepared solution was immediately poured into the PDMS
molds. The molds were kept in a humidity box for 24 h for the hydrogel to completely crosslink.
To ensure the data are repeatable, at least five samples were prepared and tested for each experiment.
The composite hydrogel samples were prepared by adding alginate to collagen solutions with
different concentrations.
Freeze-drying and SEM imaging: Several of the hydrogel specimens were flash-frozen with
liquid nitrogen, and then freeze-dried using a FreeZone freeze dryer system (LABCONCO, Kansas
City, MO, USA), Figure S6. A ~15 nm gold film was sputter-coated onto the surface of the freeze
dried samples prior to imaging with SEM. SEM images were acquired using a Zeiss-LEO Model
1530 variable pressure SEM (Zeiss, Oberkochen, Germany).
AFM imaging: AFM images of air-dried collagen solution and freeze-dried samples were
obtained in air using MFP-3D-Bio (Asylum Research, CA, USA) with a cantilever
“HQ:NSC15/Al-BS” (Mesch) with 40 nN/nm stiffness in AC mode (tapping mode) with frequency
of 0.5 Hz.
Tensile test experiment: Tensile test experiments were performed using an Instron 5969 machine
(Norwood, MA, USA) equipped with a pneumatic gripper and a 500 N load cell. To reduce the
punching effect of the pneumatic gripper on the hydrogel specimen, a gripper adaptor was designed
and fabricated that provides the possibility of adjusting the gripping pressure (Figure S7).
Inner surfaces of the gripper adapter were covered with cardboard to prevent sample sliding. Prior to
the tensile test, the cross-section of each sample was measured with a digital caliper. The sample was
loaded onto the gripper adapter with an adjusted gap. To avoid pretension on the hydrogel samples a
cardboard was placed between two gripper adapter to keep them at a constant relative distance and
function as a frame for the specimen prior to the test. The samples were kept inside a humidity box
prior to experiments to avoid dehydration of the specimens. Each sample was loaded onto the
pneumatic gripper and the frame cardboard was cut prior to initiation of the experiment. All tensile
tests were performed with a quasi-static strain rate of 1%/s.
AFM Nanoindentation experiments: Nanoindentation experiments were performed on fully
hydrated hydrogel samples submerged in DI water. To prevent movement and floatation of hydrogel
samples under AFM, the samples were secured from the bottom side to the petri dish and were firmly
held from the top side using a costume fixture (Figure S5B). For nanoindentation experiments, a soft
triangular AFM cantilever with a spring constant of k ~0.32 N/m was used. The AFM probe tip had
an integrated 2 m silicon oxide (SiO2) spherical probe tip (sQube®). Nanoindentation experiments

232
were performed using a MFP 3D Bio-AFM (Asylum research, Santa Barbara, CA, USA). Before the
nanoindentation experiment, the deflection sensitivity of the AFM cantilever was calibrated on a stiff
substrate (Si). Nanoindentation experiments were performed on different areas from 10 m × 10 m to
90 m × 90 m for a total of 100 indentation points. We examined different displacement rates from
500 nm/s to 3 m/s, which showed similar results.
Rheometry experiments: A Discovery Hybrid Rheometer (DHR-3) (TA Instruments, New
Castle, DE, USA) was used to perform parallel-plates rheological experiments. The samples were
disk-shaped with a diameter of 25 mm and a height of 3 mm. The storage and loss moduli of the
samples were obtained in the frequency range of 0.1–100 Hz, under 0.5 N (1 kPa) compressive force.
Statistical Analysis: Statistical analysis was performed using Origin (V8.0988; OriginLab Corp,
MA, USA) to determine the statistical differences. For tensile test data and nanoindentation data,
statistical comparisons were performed with one-way analysis of variance (One Way ANOVA).
For rheological data, since we had collagen concentration and frequency changes, statistical
comparison was performed with two-way analysis of variance (Two Way ANOVA). Statistical
significance for all tests was set to be at a p value <0.05.
4. Conclusions
In summary, we fabricated composite alginate-type I collagen fibril hydrogels and characterized
their mechanical properties using rheometry, tensile experiment, and AFM-spherical probe
nanoindentation. The results show that addition of collagen has a pronounced effect on the
rheological and indentation properties of the hydrogel, while tensile properties showed minimal
changes. Nanoindentation properties improve by more than 100%. Rheological properties for 4X
collagen concentration showed several times improvement over alginate hydrogel with no
collagen fibrils.
Supplementary Materials
Supplementary materials can be accessed at: http://www.mdpi.com/1996-1944/8/2/0799/s1.
Acknowledgments
We thank Danieli Rodrigues for access to the rheometer for rheological measurements. The work
is supported by startup fund from the University of Texas at Dallas.
Author Contributions
Both authors contributed in the design of the experiments and writing the paper.
Conflicts of Interest
The authors declare no conflict of interest.

233
References
1.
2.
3.
4.
5.

6.

7.
8.

9.
10.

11.

12.

13.

14.
15.
16.

Moutos, F.T.; Freed, L.E.; Guilak, F. A biomimetic three-dimensional woven composite
scaffold for functional tissue engineering of cartilage. Nat. Mater. 2007, 6, 162–167.
Shapiro, J.; Oyen, M. Hydrogel composite materials for tissue engineering scaffolds. JOM
2013, 65, 505–516.
Dvir, T.; Timko, B.P.; Kohane, D.S.; Langer, R. Nanotechnological strategies for engineering
complex tissues. Nat. Nanotechnol. 2011, 6, 13–22.
Ratner, B.D.; Hoffman, A.S.; Schoen, F.J.; Lemons, J.E. Biomaterials Science:
An Introduction to Materials in Medicine; Academic Press: Waltham, MA, USA, 2013.
Gaharwar, A.K.; Dammu, S.A.; Canter, J.M.; Wu, C.J.; Schmidt, G. Highly extensible, tough,
and elastomeric nanocomposite hydrogels from poly(ethylene glycol) and hydroxyapatite
nanoparticles. Biomacromolecules 2011, 12, 1641–1650.
Wu, C.J.; Gaharwar, A.K.; Schexnailder, P.J.; Schmidt, G. Development of biomedical
polymer-silicate nanocomposites: A materials science perspective. Materials 2010, 3, 2986–
3005.
Bordes, P.; Pollet, E.; Averous, L. Nano-biocomposites: Biodegradable polyester/nanoclay
systems. Prog. Polym. Sci. 2009, 34, 125–155.
Dvir, T.; Timko, B.P.; Brigham, M.D.; Naik, S.R.; Karajanagi, S.S.; Levy, O.; Jin, H.W.;
Parker, K.K.; Langer, R.; Kohane, D.S. Nanowired three-dimensional cardiac patches.
Nat. Nanotechnol. 2011, 6, 720–725.
Balazs, A.C.; Emrick, T.; Russell, T.P. Nanoparticle polymer composites: Where two small
worlds meet. Science 2006, 314, 1107–1110.
Cha, C.; Shin, S.R.; Annabi, N.; Dokmeci, M.R.; Khademhosseini, A. Carbon-based
nanomaterials: Multifunctional materials for biomedical engineering. ACS Nano 2013, 7,
2891–2897.
Huang, G.Y.; Wang, L.; Wang, S.Q.; Han, Y.L.; Wu, J.H.; Zhang, Q.C.; Xu, F.; Lu, T.J.
Engineering three-dimensional cell mechanical microenvironment with hydrogels.
Biofabrication 2012, 4, doi:10.1088/1758-5082/4/4/042001.
Malda, J.; Visser, J.; Melchels, F.P.; Jungst, T.; Hennink, W.E.; Dhert, W.J.A.; Groll, J.;
Hutmacher, D.W. 25th anniversary article: Engineering hydrogels for biofabrication.
Adv. Mater. 2013, 25, 5011–5028.
Annabi, N.; Tamayol, A.; Uquillas, J.A.; Akbari, M.; Bertassoni, L.E.; Cha, C.; Camci-Unal, G.;
Dokmeci, M.R.; Peppas, N.A.; Khademhosseini, A. 25th anniversary article: Rational design
and applications of hydrogels in regenerative medicine. Adv. Mater. 2014, 26, 85–124.
Place, E.S.; Evans, N.D.; Stevens, M.M. Complexity in biomaterials for tissue engineering.
Nat. Mater. 2009, 8, 457–470.
Gaharwar, A.K.; Peppas, N.A.; Khademhosseini, A. Nanocomposite hydrogels for biomedical
applications. Biotechnol. Bioeng. 2014, 111, 441–453.
Drury, J.L.; Mooney, D.J. Hydrogels for tissue engineering: Scaffold design variables and
applications. Biomaterials 2003, 24, 4337–4351.

234
17. Peppas, N.A.; Hilt, J.Z.; Khademhosseini, A.; Langer, R. Hydrogels in biology and medicine:
From molecular principles to bionanotechnology. Adv. Mater. 2006, 18, 1345–1360.
18. Reddy, P.R.S.; Rao, K.M.; Rao, K.S.V.K.; Shchipunov, Y.; Ha, C.S. Synthesis of alginate
based silver nanocomposite hydrogels for biomedical applications. Macromol. Res. 2014, 22,
832–842.
19. Spanoudaki, A.; Fragiadakis, D.; Vartzeli-Nikaki, K.; Pissis, P.; Hernandez, J.C.R.; Pradas, M.M.
Nanostructured and nanocomposite hydrogels for biomedical applications. In Surface
Chemistry in Biomedical and Environmental Science (Nato Science Series II); Springer:
Berlin, Germany, 2006; Volume 228, pp. 229–240.
20. Shin, S.R.; Bae, H.; Cha, J.M.; Mun, J.Y.; Chen, Y.C.; Tekin, H.; Shin, H.; Farshchi, S.;
Dokmeci, M.R.; Tang, S.; et al. Carbon nanotube reinforced hybrid microgels as scaffold
materials for cell encapsulation. ACS Nano 2012, 6, 362–372.
21. Shin, S.R.; Jung, S.M.; Zalabany, M.; Kim, K.; Zorlutuna, P.; Kim, S.B.; Nikkhah, M.;
Khabiry, M.; Azize, M.; Kong, J.; et al. Carbon-nanotube-embedded hydrogel sheets for
engineering cardiac constructs and bioactuators. ACS Nano 2013, 7, 2369–2380.
22. Wang, E.; Desai, M.S.; Lee, S.W. Light-controlled graphene-elastin composite hydrogel
actuators. Nano Lett. 2013, 13, 2826–2830.
23. Liu, J.Q.; Chen, C.F.; He, C.C.; Zhao, L.; Yang, X.J.; Wang, H.L. Synthesis of graphene
peroxide and its application in fabricating super extensible and highly resilient nanocomposite
hydrogels. ACS Nano 2012, 6, 8194–8202.
24. Gaharwar, A.K.; Kishore, V.; Rivera, C.; Bullock, W.; Wu, C.J.; Akkus, O.; Schmidt, G.
Physically crosslinked nanocomposites from silicate-crosslinked PEO: Mechanical properties
and osteogenic differentiation of human mesenchymal stem cells. Macromol. Biosci. 2012, 12,
779–793.
25. Tonsomboon, K.; Oyen, M.L. Composite electrospun gelatin fiber-alginate gel scaffolds for
mechanically robust tissue engineered cornea. J. Mech. Behav. Biomed. Mater. 2013, 21, 185–
194.
26. Wilson, S.L.; Wimpenny, I.; Ahearne, M.; Rauz, S.; El Haj, A.J.; Yang, Y. Chemical and
topographical effects on cell differentiation and matrix elasticity in a corneal stromal layer
model. Adv. Funct. Mater. 2012, 22, 3641–3649.
27. Yang, Y.; Wimpenny, I.; Ahearne, M. Portable nanofiber meshes dictate cell orientation
throughout three-dimensional hydrogels. Nanomed. Nanotechnol. Biol. Med. 2011, 7, 131–
136.
28. Stephens-Altus, J.S.; Sundelacruz, P.; Rowland, M.L.; West, J.L. Development of bioactive
photocrosslinkable fibrous hydrogels. J. Biomed. Mater. Res. A 2011, 98A, 167–176.
29. Xia, Y.; Zhu, H. Polyaniline nanofiber-reinforced conducting hydrogel with unique
pH-sensitivity. Soft Matter 2011, 7, 9388–9393.
30. Jang, J.; Oh, H.; Lee, J.; Song, T.-H.; Jeong, Y.H.; Cho, D.-W. A cell-laden
nanofiber/hydrogel composite structure with tough-soft mechanical property. Appl. Phys. Lett.
2013, 102, doi:10.1063/1.4808082.

235
31. Hong, Y.; Huber, A.; Takanari, K.; Amoroso, N.J.; Hashizume, R.; Badylak, S.F.; Wagner, W.R.
Mechanical properties and in vivo behavior of a biodegradable synthetic polymer
microfiber-extracellular matrix hydrogel biohybrid scaffold. Biomaterials 2011, 32, 3387–
3394.
32. Agrawal, A.; Rahbar, N.; Calvert, P.D. Strong fiber-reinforced hydrogel. Acta Biomater. 2013,
9, 5313–5318.
33. Qin, Y. The preparation and characterization of fiber reinforced alginate hydrogel. J. Appl.
Polym. Sci. 2008, 108, 2756–2761.
34. Drury, J.L.; Dennis, R.G.; Mooney, D.J. The tensile properties of alginate hydrogels.
Biomaterials 2004, 25, 3187–3199.
35. Rowley, J.A.; Madlambayan, G.; Mooney, D.J. Alginate hydrogels as synthetic extracellular
matrix materials. Biomaterials 1999, 20, 45–53.
36. Augst, A.D.; Kong, H.J.; Mooney, D.J. Alginate hydrogels as biomaterials. Macromol. Biosci.
2006, 6, 623–633.
37. Hesse, E.; Hefferan, T.E.; Tarara, J.E.; Haasper, C.; Meller, R.; Krettek, C.; Lu, L.C.;
Yaszemski, M.J. Collagen type I hydrogel allows migration, proliferation, and osteogenic
differentiation of rat bone marrow stromal cells. J. Biomed. Mater. Res. A 2010, 94A, 442–
449.
38. Yuan, T.; Zhang, L.; Li, K.F.; Fan, H.S.; Fan, Y.J.; Liang, J.; Zhang, X.D. Collagen hydrogel
as an immunomodulatory scaffold in cartilage tissue engineering. J. Biomed. Mater. Res. B
2014, 102, 337–344.
39. Huynh, T.; Abraham, G.; Murray, J.; Brockbank, K.; Hagen, P.-O.; Sullivan, S. Remodeling of
an acellular collagen graft into a physiologically responsive neovessel. Nat. Biotechnol. 1999,
17, 1083–1086.
40. Lin, J.; Li, C.; Zhao, Y.; Hu, J.; Zhang, L.-M. Co-electrospun nanofibrous membranes of
collagen and zein for wound healing. ACS Appl. Mater. Interfaces 2012, 4, 1050–1057.
41. McBane, J.E.; Vulesevic, B.; Padavan, D.T.; McEwan, K.A.; Korbutt, G.S.; Suuronen, E.J.
Evaluation of a collagen-chitosan hydrogel for potential use as a pro-angiogenic site for islet
transplantation. PLoS ONE 2013, 8, doi:10.1371/journal.pone.0077538.
42. Minary-Jolandan, M.; Yu, M.-F. Nanomechanical heterogeneity in the gap and overlap regions
of type I collagen fibrils with implications for bone heterogeneity. Biomacromolecules 2009,
10, 2565–2570.
43. Hay, E.D. Extracellular-matrix. J. Cell Biol. 1981, 91, 205–223.
44. Du, C.; Cui, F.Z.; Zhu, X.D.; de Groot, K. Three-dimensional nano-hap/collagen matrix
loading with osteogenic cells in organ culture. J. Biomed. Mater. Res. 1999, 44, 407–415.
45. Fujisato, T.; Sajiki, T.; Liu, Q.; Ikada, Y. Effect of basic fibroblast growth factor on cartilage
regeneration in chondrocyte-seeded collagen sponge scaffold. Biomaterials 1996, 17, 155–
162.
46. Liu, X.; Ma, P.X. Phase separation, pore structure, and properties of nanofibrous gelatin
scaffolds. Biomaterials 2009, 30, 4094–4103.

236
47. Yang, C.H.; Wang, M.X.; Haider, H.; Yang, J.H.; Sun, J.-Y.; Chen, Y.M.; Zhou, J.; Suo, Z.
Strengthening alginate/polyacrylamide hydrogels using various multivalent cations. ACS Appl.
Mater. Interfaces 2013, 5, 10418–10422.
48. Minary-Jolandan, M.; Yu, M.-F. Uncovering nanoscale electromechanical heterogeneity in the
subfibrillar structure of collagen fibrils responsible for the piezoelectricity of bone. ACS Nano
2009, 3, 1859–1863.
49. Hwang, Y.J.; Lyubovitsky, J.G. Collagen hydrogel characterization: Multi-scale and
multi-modality approach. Anal. Methods 2011, 3, 529–536.
50. Kuo, C.K.; Ma, P.X. Ionically crosslinked alginate hydrogels as scaffolds for tissue
engineering: Part 1. Structure, gelation rate and mechanical properties. Biomaterials 2001, 22,
511–521.
51. Jeon, O.; Bouhadir, K.H.; Mansour, J.M.; Alsberg, E. Photocrosslinked alginate hydrogels
with tunable biodegradation rates and mechanical properties. Biomaterials 2009, 30, 2724–
2734.
52. Tronci, G.; Grant, C.A.; Thomson, N.H.; Russell, S.J.; Wood, D.J. Multi-scale mechanical
characterization of highly swollen photo-activated collagen hydrogels. J. R. Soc. Interface 2014,
12, doi:10.1098/rsif.2014.1079.
53. Davidenko, N.; Gibb, T.; Schuster, C.; Best, S.M.; Campbell, J.J.; Watson, C.J.;
Cameron, R.E. Biomimetic collagen scaffolds with anisotropic pore architecture. Acta Biomater.
2012, 8, 667–676.
54. Sharabi, M.; Mandelberg, Y.; Benayahu, D.; Benayahu, Y.; Azem, A.; Haj-Ali, R. A new class
of bio-composite materials of unique collagen fibers. J. Mech. Behav. Biomed. Mater. 2014, 36,
71–81.
55. Hertz, H. Berührung fester elastischer körper. J. Reine Angew. Math. 1881, 92, 156–171.
(In German)
56. Israelachvili, J.N. Intermolecular and Surface Forces; Academic Press: Waltham, MA,
USA, 2011.
57. Huang, G.; Lu, H. Measurement of young’s relaxation modulus using nanoindentation.
Mech. Time-Depend. Mater. 2006, 10, 229–243.
58. Fischer-Cripps, A.C. Nanoindentation, 3rd ed.; Springer: Berlin, Germany, 2011.
59. Elsdale, T.; Bard, J. Collagen substrata for studies on cell behavior. J. Cell Biol. 1972, 54, 626–
637.
60. Eyre, D.R. Collagen: Molecular diversity in the body’s protein scaffold. Science 1980, 207,
1315–1322.
61. Glowacki, J.; Mizuno, S. Collagen scaffolds for tissue engineering. Biopolymers 2008, 89, 338–
344.
62. Alberti, K.A.; Xu, Q. Slicing, stacking and rolling: Fabrication of nanostructured collagen
constructs from tendon sections. Adv. Healthc. Mater. 2013, 2, 817–821.
63. Markert, C.D.; Guo, X.; Skardal, A.; Wang, Z.; Bharadwaj, S.; Zhang, Y.; Bonin, K.; Guthold, M.
Characterizing the micro-scale elastic modulus of hydrogels for use in regenerative medicine.
J. Mech. Behav. Biomed. Mater. 2013, 27, 115–127.

237
64. Kohn, J.C.; Ebenstein, D.M. Eliminating adhesion errors in nanoindentation of compliant
polymers and hydrogels. J. Mech. Behav. Biomed. Mater. 2013, 20, 316–326.
65. Standard Guide for Characterization of Hydrogels used in Regenerative Medicine;
ASTM F2900-11; ASTM International: West Conshohocken, PA, USA, 2011.
66. Slaughter, B.V.; Khurshid, S.S.; Fisher, O.Z.; Khademhosseini, A.; Peppas, N.A. Hydrogels in
regenerative medicine. Adv. Mater. 2009, 21, 3307–3329.

238

Influence of Crosslink Density and Stiffness on Mechanical
Properties of Type I Collagen Gel
Shengmao Lin and Linxia Gu
Abstract: The mechanical properties of type I collagen gel vary due to different polymerization
parameters. In this work, the role of crosslinks in terms of density and stiffness on the macroscopic
behavior of collagen gel were investigated through computational modeling. The collagen fiber
network was developed in a representative volume element, which used the inter-fiber spacing to
regulate the crosslink density. The obtained tensile behavior of collagen gel was validated against
published experimental data. Results suggest that the cross-linked fiber alignment dominated the
strain stiffening effect of the collagen gel. In addition, the gel stiffness was enhanced approximately
40 times as the crosslink density doubled. The non-affine deformation was reduced with the
increased crosslink density. A positive bilinear correlation between the crosslink density and gel
stiffness was obtained. On the other hand, the crosslink stiffness had much less impact on the gel
stiffness. This work could enhance our understanding of collagen gel mechanics and shed lights on
designing future clinical relevant biomaterials with better control of polymerization parameters.
Reprinted from Materials. Cite as: Lin, S.; Gu, L. Influence of Crosslink Density and Stiffness on
Mechanical Properties of Type I Collagen Gel. Materials 2015, 8, 551-560.
1. Introduction
Type I collagen network, a major component of the extracellular matrix (ECM) of connective tissues,
has a profound impact on cellular and tissue behaviors. Type I collagen gels are widely used as a
three-dimensional (3D) scaffold for culturing cells and engineering various tissues capable of providing
optimal microenvironments in the form of physical and chemical cues [1]. The structural properties
of collagen gel provide the basis of cell-scaffold interactions and were considered in many scaffold
designs [2].
It was well acknowledged that microstructure configurations modulated the macroscopic
properties of cross-linked fiber networks [3]. The relationship between mechanical properties of
collagen gel and the quality of cross-linked fiber structure, (including fiber dimensions, fiber
strength, and various polymerization reaction conditions including collagen concentration, pH, etc.)
was documented in the literature [2,4]. Experimental studies [5–7] have shown that type I collagen
gel stiffness and failure stress increased with collagen concentration, pH, or temperature during
polymerization. These polymerization conditions also led to an increased fiber density, fiber length
or a reduced cross-section. In addition, Zeugolis et al. showed that the chemical crosslinking
potently altered the gel stiffness and failure stress more than physical or biological crosslinking
approaches [8]. Sheu et al. observed that the concentration of glutaraldehyde was positively
correlated with the degree of cross-linking, (i.e., crosslink density) [9]. Charulatha et al.
demonstrated that five cross-linking agents led to different crosslink density and chemical structure,

239
as well as mechanical responses of formulated collagen membrane [10]. The various chemical
structures of crosslinks are speculated to correspond to different tensile strength.
Computational models of random distributed fibers were also utilized to further inspect the
mechanism of fiber network behaviors for fine-tuning the microenvironment of cell culture [11,12].
Crosslinks in two-dimensional models was simply represented as intersection points, which were
constrained either as freely rotating pin joints [13–15] or welded joints [16]. The 3D crosslinks were
treated as either regular fibers [12] or torsional springs where their rotational stiffness was obtained
by fitting to experimental data [11]. However, the role of crosslinks on the gel mechanics was not
elucidated yet in the existing models.
In this work, the role of crosslinks on the collagen gel properties was investigated through
computational modeling. The collagen fiber network modulated gel behavior was validated against
the experiment by Roeder et al. [6]. The mechanism of strain stiffening of collagen gel was
elucidated. The crosslinks with varied density and stiffness corresponding to different
polymerization conditions [9,10] were formulated in a 3D collagen network. These microscopic
crosslink properties were then correlated with the macroscopic gel mechanics. These results could be
used to guide the design of scaffold with tunable material properties.
2. Materials and Methods
A representative volume element (RVE) with the side length of 40 ȝm was used to represent
commonly used type I collagen gel with a concentration of 1 mg/mL [17], which is equivalent to the
fiber volume fraction of 0.073% (Figure 1a). 3D collagen fibers (1934 in total) were randomly
distributed using the random seed algorithm [18]. The fiber is 8 ȝm long and could be truncated to
4 ȝm at the boundaries. The fiber diameter of 62 nm was based on the measurement for the collagen
gel polymerized at 37 °C and pH 7.4 [5]. Each fiber was meshed with 2 ȝm beam elements
corresponding to the mean crosslink spacing of collagen fiber networks [19]. The crosslinks were
generated between nodes when their distance is less than or equal to a certain value, referred to as
crosslink threshold. Figure 1b demonstrated 2360 crosslinks between fibers in Figure 1a with a
threshold of 800 nm. The uncross-linked fibers were then removed, shown in Figure 1c, due to lack
of contribution to the mechanics of collagen networking. The crosslink density was calculated as the
number of crosslinks per collagen fiber, (e.g., 2.09 in Figure 1c).
The Young’s modulus of collagen fiber was adopted as 50 MPa [11]. Crosslinks were assumed to
have the same material property as collagen fibers in the baseline model. Uniaxial tension was
applied along the x-direction of the RVE. No sliding motion existed between crosslink and collagen.
Nonlinear finite element models were solved using ABAQUS 6.12 (Simulia, Providence, RI, USA).
Various crosslink thresholds and crosslink stiffness were tested to unravel the role of crosslink on
type I collagen gel properties, (i.e., the fiber network properties).

240

(a)

(b)

(c)

Figure 1. Representative volume element (RVE) with random distributed fibers
(a) Before cross-linking; (b) Crosslinks; (c) Cross-linked fiber network.
The orientation of collagen fiber network was analyzed using the OrientationJ plugin [20] in ImageJ
software (NIH, Bethesda, MD, USA). The non-affine deformation of fiber network is quantified as
S [21]:

S

1
N

N

¦(
i 1

di  xi H 2
)
xi H

(1)

where di is the displacement for the ith node located at xi from previous step when the network has a
macroscopic strain value of İ. A larger S indicates an increased non-affinie deformation of fiber
networks, with 0 as an affine deformation.
3. Results
3.1. Model Validation
The experimental work by Roeder et al. [6] was simulated using our RVE model subjected to 40%
strain along x-direction as shown in Figure 2a. The fiber diameter was measured as 435 nm with the
Young’s modulus of 79 MPa, and the crosslink threshold was assumed as 450 nm. The fiber network
strain was estimated from the relative edge displacement. The fiber network stress along x-direction
was calculated by the edge reaction force divided by the total fiber cross-section area on the y–z
plane. The stress-strain relationship of 3D collagen gel was depicted in Figure 2c, with comparison
to the experimental measurements. It was clear that our RVE simulation agreed well with the
experiments, especially at strain less than 20%. The discrepancy at larger strain could be explained
by the actual heterogeneous fiber dimensions.

241

(a)

(b)

(c)
Figure 2. Cross-linked collagen fiber network (a) at zero loading; (b) at 40% strain along
x-direction; and (c) stress–strain relationship.
3.2. Strain Stiffening Effect in the Baseline Model
Even though both collagen fibers and crosslinks were modeled as linear elastic materials, the fiber
network exhibited obvious strain stiffening (Figure 3a). It was clear that the network stiffness was
increased with strain, and its magnitude is much less than the stiffness of either fibers and crosslinks
due to low fiber volume fraction. This could be explained by the fiber alignment. Therefore the
orientation of collagen fibers as well as the non-affine motion property S was monitored. The
collagen fiber orientation was quantified as the percentage distribution of collagen fibers within í15
to +15 degree angle relative to the loading axis x, which shows the occurrences of fiber alignment
along the loading axis at a defined range as a precentage of the total number of fibers. It was shown in
Figure 3b that fiber alignment along loading axis in both xy and xz planes increased with a larger
strain. It was also found that the non-affine deformation parameter S decreased with the increased
strain. The non-affine deformation was dominated at strains less than 10% which correspond to the
reorganization of random distributed collagen fibers. As strain exceeded 10%, the fiber alignment
along the loading axis continued to increase with the strain, however, the network deformation
tended to be more affine.

242

(a)

(b)

Figure 3. Dynamic results of baseline model. (a) Stress–strain relationship and
gel stiffness along loading direction; (b) Percentage distribution of fibers in both x–y and
x–z planes within í15 to +15 degree angle relative to the loading axis, as well as the
non-affine parameter S.
3.3. Effect of Crosslink Density
In this work, crosslink density was regulated by the crosslink threshold as listed in seven RVE
models in Table 1. As the crosslink threshold, (i.e., maximum crosslink distance), increased from
800 nm in the baseline model to 1600 nm, the number of crosslinks surged from 2360 to 8572,
